Repository: MinaGH101/tbc

# ترجمه کامل مقاله: مکانیزم‌های تخریب پوشش‌های سد حرارتی روی پوشش‌های پیوندی MCrAlY مرتبط با تشکیل اکسید رشدیافته به روش حرارتی

## علم واسط در پوشش‌های سد حرارتی (INTERFACE SCIENCE IN THERMAL BARRIER COATINGS)

### مکانیزم‌های تخریب پوشش‌های سد حرارتی روی پوشش‌های پیوندی از نوع MCrAlY مرتبط با تشکیل اکسید رشدیافته به روش حرارتی
**نویسندگان:** دمیتری نائومنکو، ولادیمیر شمت، لورنز سینگهایزر، ویلم جوزف کواداکرز  
**تاریخ دریافت:** ۲۱ اوت ۲۰۰۸ / **پذیرش:** ۲۰ ژانویه ۲۰۰۹ / **انتشار آنلاین:** ۱۸ فوریه ۲۰۰۹  
**انتشارات:** رسانه علمی و تجاری اسپرینگر، ال‌ال‌سی ۲۰۰۹  

---

### چکیده (Abstract)
اثر تشکیل اکسید رشدیافته به روش حرارتی (TGO) بر طول عمر پوشش‌های سد حرارتی (TBC) با پوشش‌های پیوندی MCrAlY (BC) مورد بررسی قرار گرفته است. تعدادی از عوامل تاثیرگذار بر تشکیل TGO و تخریب TBC شامل ریزساختار پوشش، پارامترهای هندسی (زبری و ضخامت پوشش) و فرآیندی مورد بحث قرار می‌گیرند. تحت شرایط تست داده شده برای یک سیستم EB-PVD-TBC خاص که یک TGO آلومینای صاف و یکنواخت تشکیل می‌دهد، می‌توان یک ضخامت بحرانی TGO را برای تخریب TBC تعریف کرد. با این حال، این مورفولوژی TGO لزوماً برای دستیابی به طول عمر طولانی TBC بهینه نیست، که این طول عمر می‌تواند با تشکیل TGOهایی با یک واسط ناهموار TGO/BC افزایش یابد. در مقابل، سیستم‌های APS-TBC مستعد تشکیل مورفولوژی‌های TGO ذاتا ناهمگن هستند. این امر به تخلیه غیریکنواخت Y و Al در زیر سطوح ناهموار MCrAlY و همچنین به پدیده رایج ترک‌خوردگی/رشد مجدد مکرر TGO در طول چرخه‌های دمایی نسبت داده می‌شود. پدیده اخیر به دمای قرارگیری در معرض محیط و خواص مکانیکی APS-TBC بستگی دارد. در هر دو نوع سیستم‌های TBC، تشکیل TGO و طول عمر TBC بسیار حساس به پارامترهای ساخت، مانند کیفیت خلاء در طول پاشش پوشش پیوندی و رژیم دمایی عملیات حرارتی خلاء پوشش پیوندی به نظر می‌رسند.

---

### مقدمه (Introduction)
تقاضا برای بهبود کارایی در سیستم‌های تبدیل انرژی در سال‌های اخیر منجر به معرفی توربین‌های گازی با دماهای ورود گاز به شدت افزایش‌یافته شده است. کنترل چنین دماهای بالایی نیازمند استفاده از سوپرآلیاژهای پایه نیکل با استحکام بالا، منجمد شده به صورت جهت‌دار و تک‌کریستال است. علاوه بر این، اجزای داغ‌ترین بخش‌ها به طور داخلی خنک می‌شوند و توسط پوشش‌های سرامیکی سد حرارتی (TBCs) محافظت می‌گردند، که اجازه می‌دهند قطعه در دماهای گازی در محدوده نقطه ذوب سوپرآلیاژ کار کند. 

پوشش‌های TBC، که بیشتر شامل زیرکونیای پایدار شده با ایتریا هستند، معمولاً روی اجزای ساختاری با روش‌های رسوب فیزیکی بخار به کمک پرتو الکترونی (EB-PVD) یا پاشش پلاسمای اتمسفری (APS) اعمال می‌شوند. یک پوشش پیوندی فلزی (BC) بین TBC بر پایه زیرکونیا و آلیاژ پایه نیکل، مقاومت در برابر اکسیداسیون را برای ماده پایه فراهم می‌کند و مسئول چسبندگی پوشش سرامیکی است. بسته به شرایط واقعی کارکرد، عمر TBC می‌تواند تحت تاثیر عوامل متعددی قرار گیرد، با این حال، تقریباً همه پژوهشگران اکسیداسیون پوشش پیوندی (BC) را یک پارامتر حیاتی برای عمر TBC می‌دانند.

در مقاله حاضر، اکسیداسیون پوشش‌های پیوندی MCrAlY (M = Ni, Co) و اثر آن بر طول عمر TBCها بر اساس داده‌های ادبیات علمی و همچنین نتایج تجربی خود نویسندگان مورد بحث قرار خواهد گرفت. ابتدا، تخریب TBC مرتبط با تشکیل TGO برای پوشش‌های EB-PVD و APS-TBC مورد بررسی قرار خواهد گرفت. سپس، اثر پارامترهای مختلف مربوط به اکسیداسیون پوشش پیوندی MCrAlY بر طول عمر TBC روشن خواهد شد. مورد اخیر شامل ترکیب فازی و ریزساختار، پارامترهای هندسی و ساخت پوشش‌های MCrAlY خواهد بود.

---

### تخریب TBC و تشکیل عیوب در/نزدیک TGO (TBC-failure and defect formation in/near TGO)

#### ملاحظات عمومی (General remarks)
اگرچه تقریباً همه پژوهشگران بر اهمیت اکسیداسیون پوشش پیوندی برای عمر TBC موافق هستند، مکانیزم‌های دقیق تخریب برای انواع مختلف پوشش کاملاً روشن نشده است. در برخی موارد، تخریب TBC با تخلیه آلومینیوم در پوشش پیوندی همراه بود که منجر به تشکیل مقادیر زیادی اکسیدهای اسپینل غنی از نیکل و کروم (Ni,Cr-rich spinel) می‌گردد. با این حال، در بیشتر موارد، TBC پیش از وقوع تخلیه بحرانی آلومینیوم مورد نیاز برای تشکیل اسپینل تخریب می‌شود. زمان تا تخریب به فرکانس چرخه و دمای اکسیداسیون بستگی دارد (شکل ۱)، که در آن اغلب مقادیر حتی برای یک سیستم پوششی واحد، پراکندگی قابل‌توجهی نشان می‌دهند. به دلایل مالکیت معنوی (اختصاصی)، طول عمرهای TBC در شکل ۱ و سایر شکل‌ها در مقاله حاضر به عنوان مقادیر نسبی در واحدهای دلخواه (a.u.) ارائه شده‌اند. این طول عمرهای نسبی از تقسیم طول عمرهای اندازه‌گیری‌شده TBC بر حسب ساعت در دمای بالا بر یک عدد ثابت محاسبه شده‌اند.

ادعا می‌شود که تخریب پوشش‌های EB-PVD-TBC در حین کارکرد از طریق پوسته شدن اکسید رشدیافته به روش حرارتی (TGO) یا در برخی موارد با تشکیل ترک در TGO رخ می‌دهد، در حالی که در APS-TBCها به نظر می‌رسد تخریب در داخل TBC در مجاورت TGO رخ می‌دهد. بنابراین، سیستم‌های دارای پوشش APS مکرراً تخریب موسوم به «تخریب سفید» را نشان می‌دهند، یعنی پس از پوسته شدن، بخش‌های قابل‌توجهی از سرامیک به پوشش پیوندی چسبیده باقی می‌مانند (شکل ۲ب). در ادامه، مکانیزم‌های تشکیل عیب در TGO و تخریب EB-PVD و APS-TBCها با جزئیات بیشتر مورد بحث قرار خواهند گرفت.

#### تخریب پوشش‌های EB-PVD-TBC روی پوشش‌های پیوندی MCrAlY (Failure of EB-PVD-TBC's on MCrAlY-bondcoats)
مکانیزم تخریب پذیرفته‌شده عمومی برای پوشش‌های EB-PVD TBC با پوشش‌های پیوندی MCrAlY، جوانه‌زنی و انتشار ترک در واسط TGO/پوشش پیوندی است که به دنبال آن کمانش ماکروسکوپیک و پوسته شدن TBC رخ می‌دهد.

File: README.md
# ترجمه کامل مقاله: مکانیزم‌های تخریب پوشش‌های سد حرارتی روی پوشش‌های پیوندی MCrAlY مرتبط با تشکیل اکسید رشدیافته به روش حرارتی

## علم واسط در پوشش‌های سد حرارتی (INTERFACE SCIENCE IN THERMAL BARRIER COATINGS)

### مکانیزم‌های تخریب پوشش‌های سد حرارتی روی پوشش‌های پیوندی از نوع MCrAlY مرتبط با تشکیل اکسید رشدیافته به روش حرارتی
**نویسندگان:** دمیتری نائومنکو، ولادیمیر شمت، لورنز سینگهایزر، ویلم جوزف کواداکرز  
**تاریخ دریافت:** ۲۱ اوت ۲۰۰۸ / **پذیرش:** ۲۰ ژانویه ۲۰۰۹ / **انتشار آنلاین:** ۱۸ فوریه ۲۰۰۹  
**انتشارات:** رسانه علمی و تجاری اسپرینگر، ال‌ال‌سی ۲۰۰۹  

---

### چکیده (Abstract)
اثر تشکیل اکسید رشدیافته به روش حرارتی (TGO) بر طول عمر پوشش‌های سد حرارتی (TBC) با پوشش‌های پیوندی MCrAlY (BC) مورد بررسی قرار گرفته است. تعدادی از عوامل تاثیرگذار بر تشکیل TGO و تخریب TBC شامل ریزساختار پوشش، پارامترهای هندسی (زبری و ضخامت پوشش) و فرآیندی مورد بحث قرار می‌گیرند. تحت شرایط تست داده شده برای یک سیستم EB-PVD-TBC خاص که یک TGO آلومینای صاف و یکنواخت تشکیل می‌دهد، می‌توان یک ضخامت بحرانی TGO را برای تخریب TBC تعریف کرد. با این حال، این مورفولوژی TGO لزوماً برای دستیابی به طول عمر طولانی TBC بهینه نیست، که این طول عمر می‌تواند با تشکیل TGOهایی با یک واسط ناهموار TGO/BC افزایش یابد. در مقابل، سیستم‌های APS-TBC مستعد تشکیل مورفولوژی‌های TGO ذاتا ناهمگن هستند. این امر به تخلیه غیریکنواخت Y و Al در زیر سطوح ناهموار MCrAlY و همچنین به پدیده رایج ترک‌خوردگی/رشد مجدد مکرر TGO در طول چرخه‌های دمایی نسبت داده می‌شود. پدیده اخیر به دمای قرارگیری در معرض محیط و خواص مکانیکی APS-TBC بستگی دارد. در هر دو نوع سیستم‌های TBC، تشکیل TGO و طول عمر TBC بسیار حساس به پارامترهای ساخت، مانند کیفیت خلاء در طول پاشش پوشش پیوندی و رژیم دمایی عملیات حرارتی خلاء پوشش پیوندی به نظر می‌رسند.

---

### مقدمه (Introduction)
تقاضا برای بهبود کارایی در سیستم‌های تبدیل انرژی در سال‌های اخیر منجر به معرفی توربین‌های گازی با دماهای ورود گاز به شدت افزایش‌یافته شده است. کنترل چنین دماهای بالایی نیازمند استفاده از سوپرآلیاژهای پایه نیکل با استحکام بالا، منجمد شده به صورت جهت‌دار و تک‌کریستال است. علاوه بر این، اجزای داغ‌ترین بخش‌ها به طور داخلی خنک می‌شوند و توسط پوشش‌های سرامیکی سد حرارتی (TBCs) محافظت می‌گردند، که اجازه می‌دهند قطعه در دماهای گازی در محدوده نقطه ذوب سوپرآلیاژ کار کند. 

پوشش‌های TBC، که بیشتر شامل زیرکونیای پایدار شده با ایتریا هستند، معمولاً روی اجزای ساختاری با روش‌های رسوب فیزیکی بخار به کمک پرتو الکترونی (EB-PVD) یا پاشش پلاسمای اتمسفری (APS) اعمال می‌شوند. یک پوشش پیوندی فلزی (BC) بین TBC بر پایه زیرکونیا و آلیاژ پایه نیکل، مقاومت در برابر اکسیداسیون را برای ماده پایه فراهم می‌کند و مسئول چسبندگی پوشش سرامیکی است. بسته به شرایط واقعی کارکرد، عمر TBC می‌تواند تحت تاثیر عوامل متعددی قرار گیرد، با این حال، تقریباً همه پژوهشگران اکسیداسیون پوشش پیوندی (BC) را یک پارامتر حیاتی برای عمر TBC می‌دانند.

در مقاله حاضر، اکسیداسیون پوشش‌های پیوندی MCrAlY (M = Ni, Co) و اثر آن بر طول عمر TBCها بر اساس داده‌های ادبیات علمی و همچنین نتایج تجربی خود نویسندگان مورد بحث قرار خواهد گرفت. ابتدا، تخریب TBC مرتبط با تشکیل TGO برای پوشش‌های EB-PVD و APS-TBC مورد بررسی قرار خواهد گرفت. سپس، اثر پارامترهای مختلف مربوط به اکسیداسیون پوشش پیوندی MCrAlY بر طول عمر TBC روشن خواهد شد. مورد اخیر شامل ترکیب فازی و ریزساختار، پارامترهای هندسی و ساخت پوشش‌های MCrAlY خواهد بود.

---

### تخریب TBC و تشکیل عیوب در/نزدیک TGO (TBC-failure and defect formation in/near TGO)

#### ملاحظات عمومی (General remarks)
اگرچه تقریباً همه پژوهشگران بر اهمیت اکسیداسیون پوشش پیوندی برای عمر TBC موافق هستند، مکانیزم‌های دقیق تخریب برای انواع مختلف پوشش کاملاً روشن نشده است. در برخی موارد، تخریب TBC با تخلیه آلومینیوم در پوشش پیوندی همراه بود که منجر به تشکیل مقادیر زیادی اکسیدهای اسپینل غنی از نیکل و کروم (Ni,Cr-rich spinel) می‌گردد. با این حال، در بیشتر موارد، TBC پیش از وقوع تخلیه بحرانی آلومینیوم مورد نیاز برای تشکیل اسپینل تخریب می‌شود. زمان تا تخریب به فرکانس چرخه و دمای اکسیداسیون بستگی دارد (شکل ۱)، که در آن اغلب مقادیر حتی برای یک سیستم پوششی واحد، پراکندگی قابل‌توجهی نشان می‌دهند. به دلایل مالکیت معنوی (اختصاصی)، طول عمرهای TBC در شکل ۱ و سایر شکل‌ها در مقاله حاضر به عنوان مقادیر نسبی در واحدهای دلخواه (a.u.) ارائه شده‌اند. این طول عمرهای نسبی از تقسیم طول عمرهای اندازه‌گیری‌شده TBC بر حسب ساعت در دمای بالا بر یک عدد ثابت محاسبه شده‌اند.

ادعا می‌شود که تخریب پوشش‌های EB-PVD-TBC در حین کارکرد از طریق پوسته شدن اکسید رشدیافته به روش حرارتی (TGO) یا در برخی موارد با تشکیل ترک در TGO رخ می‌دهد، در حالی که در APS-TBCها به نظر می‌رسد تخریب در داخل TBC در مجاورت TGO رخ می‌دهد. بنابراین، سیستم‌های دارای پوشش APS مکرراً تخریب موسوم به «تخریب سفید» را نشان می‌دهند، یعنی پس از پوسته شدن، بخش‌های قابل‌توجهی از سرامیک به پوشش پیوندی چسبیده باقی می‌مانند (شکل ۲ب). در ادامه، مکانیزم‌های تشکیل عیب در TGO و تخریب EB-PVD و APS-TBCها با جزئیات بیشتر مورد بحث قرار خواهند گرفت.

#### تخریب پوشش‌های EB-PVD-TBC روی پوشش‌های پیوندی MCrAlY (Failure of EB-PVD-TBC's on MCrAlY-bondcoats)
مکانیزم تخریب پذیرفته‌شده عمومی برای پوشش‌های EB-PVD TBC با پوشش‌های پیوندی MCrAlY، جوانه‌زنی و انتشار ترک در واسط TGO/پوشش پیوندی است که به دنبال آن کمانش ماکروسکوپیک و پوسته شدن TBC رخ می‌دهد. این مکانیزم تخریب متفاوت از آن چیزی است که توسط چندین نویسنده در EB-PVD-TBC با پوشش‌های پیوندی (Ni,Pt)Al مشاهده شده است، که می‌تواند با چین‌خوردگی (rumpling) TGO تخریب شود، به طوری که TBC در واسط TBC/TGO تخریب می‌شود.

برای واسط‌های صاف، مکانیزم‌های جدایش لایه اکسید از زیرلایه فلزی توسط ایوانز به دو دسته کمانش (buckling) و گوه زدن (wedging) تقسیم شدند. مکانیزم کمانش برای لایه‌های متراکم با غلظت کمی از عیوب و چقرمگی واسطی نسبتاً پایین غالب است. گوه زدن بیشتر برای لایه‌های ضخیم با تعداد زیادی عیب و یک واسط قوی لایه/فلز احتمال وقوع دارد. مکانیزم اخیر برای سیستم‌های TBC مهم تلقی نمی‌شود. برای وقوع کمانش ماکروسکوپیک TBC، جدایش‌های بزرگ ضروری هستند، زیرا تنش بحرانی برای کمانش به نسبت ضخامت TBC به اندازه جدایش بستگی دارد. در واقعیت، واسط‌های TGO/BC، علیرغم صاف کردن پوشش‌های پیوندی MCrAlY قبل از رسوب‌دهی EB-PVD-TBC، به طور ایده‌آل صاف نیستند. بنابراین آن‌ها مکان‌های جوانه‌زنی را برای آغاز ترک فراهم می‌کنند. در نتیجه، مرحله بحرانی برای طول عمر یک EB-PVD-TBC، رشد ترک در واسط لایه/فلز است تا جوانه‌زنی ترک. برای یک سیستم EB-PVD-TBC با پوشش پیوندی MCrAlY پوشش داده شده با پلاتین (Pt-coated MCrAlY)، نشان داده شد که رشد ترک در حین اکسیداسیون چرخه‌ای در دمای ۱۰۰۰ درجه سانتی‌گراد می‌تواند یک فرآیند نسبتاً کند باشد که در طول چندین هزار ساعت قرارگیری در معرض محیط پیش می‌رود. با این حال، در برخی نقاط، اتصال ترک‌ها به یکدیگر رخ می‌دهد که منجر به انتشار سریع ترک و تخریب ماکروسکوپیک بعدی TBC از طریق کمانش می‌شود. نرخ انتشار ترک در واسط TGO/BC به شدت به چقرمگی واسطی بستگی دارد. برای آلیاژهای مدل MCrAlY و پوشش‌های بدون TBC، نشان داده شد که پارامتر اخیر تحت تاثیر منفی محتوای گوگرد در پوشش و زیرلایه و همچنین وجود بخار آب در اتمسفر آزمایش قرار می‌گیرد.

نیروی محرکه برای جوانه‌زنی و انتشار ترک در واسط TGO/BC، انرژی کرنش الاستیک انباشته‌شده در TGO (و TBC) در حین سرمایش به دلیل عدم انطباق با زیرلایه فلزی است. پیشنهاد شده است که برای یک عدم انطباق ضریب انبساط حرارتی (CTE) و افت دمای مشخص، یک ضخامت بحرانی لایه اکسید برای جدایش وجود دارد که مربوط به انرژی کرنش بحرانی است. این بدان معنی است که نرخ‌های رشد بالاتر TGO باید منجر به طول عمر کوتاه‌تر TBC شود.

با استفاده از رویکرد ضخامت بحرانی لایه، بهینه‌سازی رفتار اکسیداسیون آلیاژها و پوشش‌های MCrAlY تا همین اواخر با هدف به حداقل رساندن نرخ‌های رشد لایه آلومینا انجام می‌شد. با این حال، در تعدادی از مطالعات نشان داده شده است که زمان تا تخریب TBC را نمی‌توان به طور مستقیم با یک ضخامت لایه اکسید مشخص که برای همه سیستم‌های با پوشش پیوندی MCrAlY معتبر باشد، مرتبط کرد. مشاهده شد که TGOهای حاوی عیوب فیزیکی (میکروپرها)، با مقدار افزایش‌یافته‌ای از میخ‌های اکسیدی عناصر واکنش‌پذیر (RE pegs)، قادر به حفظ چسبندگی خوب TGO و TBC با وجود افزایش نرخ رشد در مقایسه با لایه‌های نازک و بدون عیب هستند. شکل ۳ تصاویر SEM دو سیستم TBC با پوشش‌های پیوندی NiCoCrAlY را نشان می‌دهد که در آن یکی از پوشش‌های پیوندی افزودنی جزئی Zr داشت. پوشش پیوندی بدون Zr یک TGO نازک و یکنواخت تشکیل می‌دهد. در مقابل، پوشش پیوندی حاوی Zr یک TGO غیریکنواخت با تعدادی ترک در بخش بیرونی خود در نزدیکی واسط با TBC تشکیل می‌دهد. اثر Zr در شتاب‌دهی به نرخ رشد لایه آلومینا مشابه اثری است که در سایر سیستم‌های آلیاژی مانند آلیاژهای کارشده FeCrAlY + Zr رخ می‌دهد. این امر به وارد شدن ZrO2 به درون لایه آلومینای در حال رشد مربوط می‌شود، که در نتیجه مسیرهای میان‌بر را برای انتقال اکسیژن به درون فراهم می‌کند. به طور شگفت‌انگیزی، طول عمر سیستم TBC با پوشش پیوندی حاوی Zr که سریع‌تر اکسید می‌شود، تقریباً دو برابر بیشتر از سیستم با پوشش پیوندی بدون Zr است.

این افزایش طول عمر TBC با پوشش پیوندی آلایش‌یافته با Zr مربوط به مورفولوژی خاص لایه غیریکنواخت است که مانع از انتشار ترک در واسط TGO/پوشش پیوندی می‌شود. اثرات مشابهی بر مورفولوژی TGO مشاهده شد که ناشی از حضور Hf در پوشش پیوندی MCrAlY است، چه به عنوان عنصر عمداً اضافه‌شده (مرجع ۱۶ و شکل ۲۳ در مقاله حاضر) یا از طریق ورود Hf در نتیجه نفوذ از سوپرآلیاژ زیرلایه. در مرجع اخیر، شولتز و همکاران نشان دادند که ورود Hf نفوذکننده از سوپرآلیاژهای تک‌کریستال، چسبندگی TGO را از طریق تشکیل میخ‌های اکسیدی غنی از Hf در واسط لایه/فلز بهبود می‌بخشد که منجر به افزایش طول عمر TBC در مقایسه با سوپرآلیاژهای بدون Hf می‌گردد. یک اثر اضافی Hf بر چسبندگی بهبودیافته TGO می‌تواند با جذب (gettering) ناخالصی‌های پوشش/آلیاژ مانند گوگرد و کربن مرتبط باشد. مهم است که توجه شود اثر مثبت Hf و/یا Zr بر مورفولوژی TGO و طول عمر مرتبط TBC به شدت به توزیع این عناصر واکنش‌پذیر (REs) در پوشش بستگی دارد. این توزیع به نوبه خود به شدت تحت تاثیر پارامترهای ساخت پوشش‌های MCrAlY، مانند کیفیت خلاء در حین پاشش VPS و رژیم دمایی در حین عملیات حرارتی قرار دارد. این موضوعات در بخش‌های «اثر پارامترهای مرتبط با ساخت بر رفتار اکسیداسیون MCrAlY و طول عمر TBC» و «اثر پارامترهای عملیات حرارتی بر توزیع RE و رشد TGO» در ادامه این مقاله با جزئیات بحث می‌شوند.

#### مکانیزم‌های تخریب پوشش‌های APS-TBC روی پوشش‌های پیوندی MCrAlY (Failure mechanisms of APS-TBC's on MCrAlY-bondcoats)
شکل ۴ نمونه‌ای از تخریب را برای یک سیستم APS-TBC پس از اکسیداسیون چرخه‌ای طولانی‌مدت در دمای ۱۱۰۰ درجه سانتی‌گراد نشان می‌دهد. در بخش‌های بزرگی از نمونه، بقایای TBC همچنان به BC چسبیده‌اند و به نظر می‌رسد ترک اصلی در بخش داخلی TBC وجود دارد. با این حال، در تفسیر تخریب باید این نکته را در نظر گرفت که پوشش پیوندی استفاده‌شده برای APS-TBCها دارای زبری سطح بالایی است. نتیجه در شکل ۴ نشان‌دهنده یک مکانیزم تخریب است که به صورت طرحواره در شکل ۵الف به تصویر کشیده شده است. در حین سرمایش، تنش‌های فشاری بالایی در TGO در دره‌های سطح ناهموار پوشش پیوندی رخ می‌دهد که منجر به پوسته شدن نمی‌شود. با این حال، در تپه‌های سطح ناهموار، هندسه باعث ایجاد تنش‌های کششی خارج از صفحه (tensile out-of-plane stresses) در TGO پس از سرمایش می‌گردد. این تنش‌های کششی خارج از صفحه منجر به جوانه‌زنی ترک در واسط TGO/BC می‌شود. مقاومت واسط در برابر جدایش به چقرمگی واسطی (چسبندگی TGO) و همچنین ضخامت TGO و شعاع انحنا بستگی دارد؛ دو پارامتر اخیر مقدار تنش را تعیین می‌کنند. ترک در ابتدا در امتداد واسط TGO/BC در تپه با پیروی از پروفیل زبری منتشر می‌شود. با انتشار به سمت دره، تنش کششی خارج از صفحه واسط کاهش می‌یابد و به طور همزمان، تنش برشی درون‌صفحه‌ای افزایش می‌یابد. در برخی نقاط پس از رسیدن به یک تنش برشی بحرانی، شکست لایه آلومینا رخ می‌دهد و ترک به درون TGO و متعاقباً TBC نفوذ می‌کند. در TBC، ترک تقریباً موازی با واسط BC/TBC منتشر می‌شود و در نتیجه TBC و TGO در دره‌ها را بدون تغییر باقی می‌گذارد. این نتایج نشان می‌دهد که در مورد سیستم‌های APS-TBC، تعریف دقیق و ساخت تکرارپذیر یک پروفیل زبری بهینه سطح پوشش پیوندی برای دستیابی به عمر تکرارپذیر TBC اهمیت زیادی دارد.

باید توجه داشت که اولین جدایش TGO در تپه‌های BC پس از زمان‌های نسبتاً کوتاهی در مقایسه با زمان‌های تخریب ماکروسکوپیک TBC رخ می‌دهد. این امر از تصاویر متالوگرافی در شکل ۶الف مشهود است، که نشان می‌دهد در مورد پوشش پیوندی NiCoCrAlY بدون TBC، پوسته شدن قابل‌توجه لایه از روی تپه‌ها قبلاً پس از ۱۰۰۰ ساعت در دمای ۱۰۰۰ درجه سانتی‌گراد مشاهده شده است. در مقابل، در سیستم TBC، بخش‌های جدایش‌یافته لایه در تپه‌ها توسط TBC مهار می‌شوند (شکل ۶ب).

نرخ انتشار ترک به شرایط چرخه‌های دمایی، اما همچنین به ریزساختار TGO و TBC (تخلخل، اندازه دانه و غیره) بستگی دارد. برای بسیاری از سیستم‌های APS-TBC، نرخ انتشار ترک در TBC بسیار کندتر از فرکانس جدایش TGO در تپه‌ها است. این امر منجر به یک مورفولوژی مشخصه TGO می‌شود که با ترک‌خوردگی جدایشی مکرر و رشد مجدد در تپه‌ها تشکیل می‌گردد (شکل‌های ۵ب و ۷الف).

شکل ۷ب ریزساختار TGO را پس از ترک‌خوردگی مکرر و رشد مجدد در یک تصویر SEM با لنز درون‌چشمی (In-Lens) نشان می‌دهد. جزئیات استفاده از تکنیک SEM In-Lens برای مشخصه‌یابی ریزساختاری لایه‌های آلومینا در مرجع ۱۸ ارائه شده است. واضح است که لایه‌های جداشده TGO دارای ریزساختار ستونی هستند که برای لایه‌های آلومینای رشدکننده به سمت داخل مشخصه است (با شکل‌های ۱۲ و ۱۳ در بخش «نرخ رشد TGO و اثر آن بر طول عمر TBC» مقایسه کنید). این مشاهده این احتمال را که ترک‌های موازی می‌توانسته‌اند در TBC آغاز شده و سپس از طریق عیوب در لایه ضخیم آلومینا منتشر شده باشند، رد می‌کند و اعتبار مکانیزم ترک‌خوردگی/رشد مجدد فوق را تایید می‌نماید. مشاهدات مشابهی در مورد ترک‌خوردگی مکرر TGO در سیستم‌های APS-TBC نیز توسط سایر نویسندگان انجام شده است و بسته به زبری BC، در سیستم‌های EB-PVD-TBC در صورت صاف کردن ضعیف سطح پوشش پیوندی قبل از رسوب‌دهی TBC نیز قابل مشاهده است (شکل ۷ج).

یکی از دلایلی که چرا ترک‌خوردگی جدایشی در تپه‌های واسط TGO/BC بلافاصله منجر به تخریب ماکروسکوپیک TBC نمی‌شود، از مدل‌سازی توزیع تنش در سیستم‌های APS-TBC آشکار می‌گردد. این مدل‌سازی نشان داد که انتشار ترک در داخل APS-TBC بین تپه‌های سطح ناهموار پوشش پیوندی پاشش‌یافته تنها در حالت تنش کششی خارج از صفحه در TBC امکان‌پذیر است. انتظار می‌رود این تنش با ضخیم شدن لایه اکسید افزایش یابد، زیرا با لایه‌های نازک، تنش خارج از صفحه محاسبه‌شده به صورت فشاری ظاهر شد. در کار ترونووا و همکاران، تکامل آسیب در یک سیستم APS-TBC با پوشش پیوندی NiCoCrAlY از طریق بررسی تشکیل ترک، اتصال ترک‌های فردی و رشد ترک ارزیابی شد. حداکثر طول ترک اندازه‌گیری‌شده همبستگی خوبی با سینتیک رشد TGO نشان داد، در حالی که افزایش فرکانس چرخه منجر به کاهش عمر سرویس در زمان داغ شد.

as نفوذ ترک در APS-TBCها در میان سایر عوامل به ریزساختار و خواص مکانیکی آن‌ها بستگی دارد، مکانیزم تخریب TBC می‌تواند بسته به دمای قرارگیری در معرض محیط، که بر این خواص تاثیرگذار است، تغییر کند. در دماهای تست بالای حدود ۱۱۰۰ درجه سانتی‌گراد و بالاتر، تخریب TBC بر خلاف قرارگیری در دماهای پایین‌تر، تمایل دارد بدون ترک‌خوردگی/رشد مجدد مکرر TGO رخ دهد (شکل ۴ را با شکل ۷ مقایسه کنید). حالت‌های مختلف تخریب APS-TBCها به صورت طرحواره در شکل ۵ نشان داده شده است. یکی از توضیحات احتمالی برای تفاوت در حالت‌های تخریب این است که در دماهای بالاتر، زینترینگ (تف‌جوشی) پوشش سرامیکی رویی رخ می‌دهد که مدول یانگ مؤثر را افزایش می‌دهد و در نتیجه نرخ مؤثر انتشار ترک در TBC را بهبود می‌بخشد.

مشابه سیستم‌های EB-PVD-TBC، انرژی کرنش انباشته‌شده در TGO در زیر APS-TBC نیروی محرکه برای جوانه‌زنی و انتشار ترک است که در نهایت منجر به تخریب ماکروسکوپیک TBC می‌شود. با این حال، نتایج ارائه‌شده در بالا نشان می‌دهد که در بسیاری از موارد تعریف یک ضخامت بحرانی TGO برای تخریب TBC در سیستم‌های APS-TBC امکان‌پذیر نیست. یکی از دلایل، جدایش مکرر TGO و رشد مجدد در تپه‌های پوشش پیوندی است. دلیل دیگر تشکیل TGO ناهمگن روی سطوح ناهموار است. این پدیده بعداً در مقاله حاضر توصیف می‌شود (بخش «اثر پارامترهای هندسی پوشش MCrAlY بر مورفولوژی TGO و طول عمر TBC» را ببینید). در تپه‌های پوشش پیوندی، تشکیل لایه‌های آلومینای نسبتاً خالص، گاهی در زیر ندول‌های اسپینل Ni(Cr,Al)2O4 رخ می‌دهد، در حالی که در دره‌ها، لایه حاوی میخ‌های اکسید مخلوط Y-Al است که به طور موضعی نرخ رشد لایه را افزایش می‌دهند. میزان تخلیه Y و Al به زبری سطح بستگی دارد و در نتیجه مورفولوژی لایه در طول پروفیل زبری تغییر می‌کند. بنابراین، حتی برای یک سیستم APS-TBC و شرایط تست خاص، در بسیاری از موارد تعریف ضخامت بحرانی TGO برای تخریب TBC دشوار است.

### اثر تحولات فازی پوشش MCrAlY بر طول عمر TBC (Effect of MCrAlY-coating phase transformations on TBC-lifetime)
پوشش‌های MCrAlY دارای ترکیبات اسمی با افزودنی‌های آلیاژی هستند که معمولاً بین ۱۰ تا ۳۰ درصد وزنی برای Co، ۱۵ تا ۲۰ درصد وزنی برای Cr و ۸ تا ۱۲ درصد وزنی برای Al (بقیه Ni) متغیر است. علاوه بر این، برخی از ترکیبات پوشش MCrAlY حاوی افزودنی‌هایی از عناصر دیرگداز مانند Ta و/یا Re در غلظت‌های معمولاً زیر ۳ درصد وزنی هستند. ریزساختار پوشش که در دماهای محدوده ۱۰۵۰ تا ۱۱۰۰ درجه سانتی‌گراد (که برای اکثر کارهای آزمایشگاهی معمول است) غالب است، شامل فاز بتا-NiAl در یک ماتریس گاما-Ni است. عنصر واکنش‌پذیر ایتریوم که به مقدار جزئی به آلیاژهای MCrAlY اضافه می‌شود تا چسبندگی لایه آلومینا را بهبود بخشد، به دلیل حلالیت بسیار کم آن در فازهای گاما و بتا، عمدتاً به شکل یک فاز بین‌فلزی مانند Ni17Y2 وجود دارد. به عنوان مثال، کمتر از ۰.۲ درصد وزنی Y در گاما-Ni در دمای ۱۲۰۰ درجه سانتی‌گراد حل می‌شود و حلالیت در فاز بتا حتی کمتر است. در مقابل، عناصر واکنش‌پذیری مانند Hf و Zr که علاوه بر Y در برخی از پوشش‌های MCrAlY برای اصلاح رفتار اکسیداسیون آلیاژ می‌شوند، حلالیت بسیار بالاتری در فازهای گاما و بتا (بیش از ۱ درصد وزنی در دمای ۱۲۰۰ درجه سانتی‌گراد) نسبت به Y دارند. در نتیجه، در دماهای بالا انتظار می‌رود که Hf و Zr در صورت حضور در غلظت‌های معمول برای افزودنی‌های RE (تا ۰.۶ درصد وزنی و ۰.۳ درصد اتمی) به طور کامل در ماتریس گاما-Ni حل شوند.

در دماهای پایین‌تر در محدوده ۸۵۰ تا ۱۰۰۰ درجه سانتی‌گراد، ریزساختار مواد MCrAlY می‌تواند به طور قابل‌توجهی با ساختار دو فازی گاما + بتا متفاوت باشد. فازهای دیگری مانند گاما‌پریم-Ni3Al (γ')، سیگما-(Cr,Co) و آلفا-Cr مکرراً گزارش شده‌اند. ذکر این نکته ضروری است که دمای کارکرد واقعی مواد MCrAlY در توربین‌های گاز صنعتی عموماً بالاتر از ۹۵۰ درجه سانتی‌گراد نیست. تحولات فازی در پوشش‌های پیوندی MCrAlY در طول تغییرات دما می‌تواند تاثیر عمیقی بر طول عمر TBCها داشته باشد، همان‌طور که با مثال زیر نشان داده شده است.

شکل ۸ نتایج محاسبات ترموکالک (Thermocalc) را با استفاده از پایگاه داده Ni-Data ویرایش ۷ برای دو ترکیب پوشش MCrAlY تجاری معمولی، یعنی NiCoCrAlY و CoNiCrAl با محتوای اسمی Cr و Al مشابه اما با نسبت متفاوت Co/Ni نشان می‌دهد. علاوه بر این، پوشش پایه نیکل دارای محتوای Re حدود ۲ درصد وزنی بود. محاسبات پیش‌بینی می‌کنند که انتقال تعادل فازی از β + γ + α به β + γ' + α + σ در حدود ۸۸۰ درجه سانتی‌گراد در پوشش پایه نیکل رخ می‌دهد که این امر توسط مطالعات روی پوشش‌های پاشش پلاسمای تحت خلاء (VPS) به صورت آزاد تایید شد. اندازه‌گیری‌های CTE دیفرانسیلی یک پیک را در حدود ۸۵۰ درجه سانتی‌گراد نشان می‌دهد (شکل ۹). این پیک نشان می‌دهد که تحول گاما به گاماپریم در پوشش NiCoCrAlY با تغییر حجم مثبت همراه است.

وقوع این واکنش تحول در پوشش NiCoCrAlY + Re توسط آنالیز دقیق ریزساختارهای پوشش با استفاده از تعدادی از تکنیک‌های آنالیزی مانند میکروسکوپ الکترونی روبشی و عبوری (SEM و TEM) و همچنین پراش پرتو ایکس (XRD) تایید شد. شکل ۱۰الف و ب تفاوت‌ها در ریزساختار پوشش NiCoCrAlY را بین ۱۱۰۰ و ۸۰۰ درجه سانتی‌گراد نشان می‌دهد.

تحول گاما به گاماپریم در پوشش بدون رنیوم CoNiCrAlY مشاهده نشد (شکل ۹ و شکل ۱۰) که این امر با پیش‌بینی‌های ترموکالک (شکل ۸) و یافته‌های سایر نویسندگان همخوانی دارد.

سیستم‌های EB-PVD-TBC با دو پوشش پیوندی فوق‌الذکر روی یک سوپرآلیاژ پایه نیکل در یک تست اکسیداسیون ناپیوسته با چرخه‌های تقریباً ۵۰ ساعته مورد آزمایش قرار گرفتند. طول عمر TBC با پوشش پیوندی NiCoCrAlY تقریباً به میزان دو برابر کوتاه‌تر از پوشش پیوندی CoNiCrAlY بود (شکل ۱۱). در طول فواصل سرمایش، تنش‌های پسماند در TGO با استفاده از طیف‌سنجی پیزوالکتریک فوتولومینسانس (PLPS) اندازه گیری شدند. تنش‌های فشاری در TGO در سیستم با پوشش پیوندی CoNiCrAlY در مقایسه با پوشش پیوندی NiCoCrAlY بالاتر بود (شکل ۱۱). علاوه بر این، در سیستم TBC با پوشش پیوندی CoNiCrAlY تنش‌ها به طور مداوم با زمان افزایش یافتند و در هنگام تخریب به مقدار حدود ۶ گیگاپاسکال رسیدند. با این حال، در سیستم با پوشش پیوندی NiCoCrAlY، تنش‌های پسماند در طول تقریباً تمام طول عمر آن در یک سطح ثابت، کمی بالاتر از ۳ گیگاپاسکال بودند. در مقابل، داده‌های ارائه‌شده در شکل ۹ نشان‌دهنده CTE کمی بالاتر برای پوشش پیوندی NiCoCrAlY است. اگر تغییر شکل‌ها صرفاً الاستیک بودند، این امر باید منجر به تنش پسماند بالاتری در TGO روی پوشش پیوندی NiCoCrAlY در مقایسه با CoNiCrAlY می‌شد، یعنی برعکس اندازه‌گیری‌های PLPS. ظاهراً تنش پسماند پایین‌تر اندازه‌گیری‌شده در TGO با پوشش پیوندی NiCoCrAlY نشان‌دهنده چسبندگی ضعیف‌تر TGO است. این امر می‌تواند نتیجه تحول فازی توصیف‌شده در بالا باشد که در حین سرمایش منجر به تشکیل یک فاز ماتریس ترد گاما به گاماپریم می‌شود و در نتیجه توانایی پوشش برای رهاسازی تنش‌های حرارتی ناشی از خزش را کاهش می‌دهد. در نتیجه، بخشی از تنش حرارتی در TGO روی پوشش پیوندی NiCoCrAlY می‌تواند با ترک‌خوردگی اکسید و/یا جدایش رها شود که منجر به زمان کوتاه‌تر تا تخریب TBC با این نوع پوشش پیوندی می‌گردد.

نتایج این بخش نشان می‌دهد که تحول فازی در پوشش پیوندی MCrAlY می‌تواند بر طول عمر TBC تاثیرگذار باشد و باید در هنگام طراحی ترکیب‌های شیمیایی پوشش پیوندی در نظر گرفته شود.

---

### نرخ رشد TGO و اثر آن بر طول عمر TBC (TGO-growth rate and its effect on TBC-lifetime)
غالباً مشاهده شده است که نرخ رشد لایه آلومینا روی پوشش‌ها و پوشش‌های پیوندی MCrAlY از یک سینتیک اکسیداسیون زیرپارابولیک با توان زمانی نزدیک به ۰.۳۳ پیروی می‌کند. دلیل چنین وابستگی زمانی برای ضخیم شدن لایه، مکانیزم رشد لایه است. این امر در شکل ۱۲ نشان داده شده است که یک پروفیل عمقی SNMS از لایه آلومینای تشکیل‌شده روی پوشش NiCoCrAlY به روش VPS به صورت آزاد را پس از اکسیداسیون دو مرحله‌ای در دمای ۱۱۰۰ درجه سانتی‌گراد با استفاده از ردیاب‌های اکسیژن نشان می‌دهد. در شکل ۱۲ دیده می‌شود که ایزوتوپ اکسیژن موجود در مرحله دوم اکسیداسیون (18O) در واسط لایه/فلز غنی شده است، که نشان‌دهنده نفوذ اکسیژن به درون از طریق مسیرهای میان‌بر به عنوان فرآیند انتقال غالب در لایه است. مشاهدات مشابهی با آلیاژهای FeCrAl تقویت‌شده با پراکندگی اکسید ایتریوم (ODS)، فاز بتای NiAl حاوی Y و Zr و NiCrAl انجام شد و اخیراً نیز با آلیاژهای کارشده FeCrAl آلایش‌یافته با Y صورت گرفته است. در تمام این مطالعات ادعا شد که مسیرهای میان‌بر برای انتقال اکسیژن به درون، مرزدانه‌های لایه آلومینا هستند. در مرجع ۱۸، سینتیک زیرپارابولیک نزدیک به مکعبی به طور کمی با مکانیزم رشد و ریزساختار ستونی لایه آلومینا همبستگی داشت. نشان داده شد که مورد اخیر از طریق نفوذ اکسیژن در مرزدانه‌ها به سمت داخل همراه با رشد دانه رقابتی شکل می‌گیرد، که در آن اندازه دانه عرضی لایه به عنوان یک تابع خطی از عمق از واسط لایه/گاز یافت شد. افزایش در اندازه دانه لایه منجر به کاهش ضریب نفوذ مؤثر و در نتیجه سینتیک نزدیک به مکعبی می‌شود.

شکل ۱۳ ریزساختار TGO را در یک سیستم APS-TBC با پوشش پیوندی NiCoCrAlY در یک تصویر SEM In-Lens نشان می‌دهد. یک ساختار دانه ستونی از TGO در یک سیستم APS-TBC دیده می‌شود. مشاهدات مشابه در رابطه با ساختار دانه TGO در یک سیستم EB-PVD اخیراً در مرجع ۳۷ با استفاده از EBSD توصیف شده است. بر اساس نتایج SNMS و داده‌های ریزساختاری SEM (شکل ۱۲ و ۱۳)، می‌توان بیان کرد که مکانیزم تشکیل لایه آلومینای فعال در سیستم‌های TBC با پوشش‌های پیوندی NiCoCrAlY مشابه مکانیزمی است که برای آلیاژهای FeCrAlY توصیف شده است.

نرخ اکسیداسیون می‌تواند تحت تاثیر دما، محتوای RE در پوشش و همان‌طور که در بخش «اثر پارامترهای هندسی پوشش MCrAlY بر مورفولوژی TGO و طول عمر TBC» نشان داده خواهد شد، ضخامت پوشش قرار گیرد. با این حال، با تغییر یک یا چند مورد از این پارامترها، مورفولوژی TGO به دلیل تغییرات در مقدار و توزیع رسوبات اکسید داخلی غنی از ایتریوم واردشده به لایه تغییر خواهد کرد. بنابراین، تغییر در نرخ ضخیم شدن TGO با تغییر (یکی از) پارامترهای ذکر شده، اثر واضح و بدون ابهامی از ضخامت TGO بر طول عمر TBC ارائه نخواهد داد.

به منظور دریافتن اینکه چگونه یک تغییر در نرخ رشد TGO در پوشش‌های پیوندی MCrAlY به طور کمی بر طول عمر TBC تاثیر می‌گذارد، در یک حالت ایده‌آل باید بتوان تنها نرخ رشد لایه را بدون تغییر سایر پارامترها مانند مورفولوژی و ترکیب TGO، دما، خواص مکانیکی پوشش پیوندی و غیره تغییر داد. چنین تغییری در نرخ رشد TGO با قرار دادن نمونه‌های TBC در اتمسفرهایی امکان‌پذیر است که فشار جزئی اکسیژن در آن‌ها تفاوت قابل‌توجهی با هوا دارد. به عنوان مثال، نرخ رشد TGO را می‌توان به طور قابل‌توجهی در محیط‌های با pO2 پایین، مانند مخلوط Ar-4%H2-2%H2O کاهش داد (pO2 برابر با 10^-14 بار). دلیل چنین وابستگی نرخ رشد به pO2 را می‌توان با در نظر گرفتن مکانیزم رشد لایه توصیف‌شده در بالا، یعنی نفوذ اکسیژن از طریق مرزدانه‌های اکسید توضیح داد. ساختار عیب لایه آلومینا و در نتیجه ضریب نفوذ اکسیژن عملاً تحت تاثیر تغییر فشار جزئی اکسیژن در اتمسفر قرار نمی‌گیرد. در نتیجه، کاهش نرخ رشد لایه در مخلوط H2/H2O ناشی از کاهش نیروی محرکه برای نفوذ اکسیژن (گرادیان پتانسیل شیمیایی اکسیژن) است. شکل ۱۴الف و ب مورفولوژی‌های TGO را پس از قرارگیری در محیط‌های مختلف در دمای ۱۱۰۰ درجه سانتی‌گراد نشان می‌دهد. لایه اکسید رشدیافته روی نمونه در هوا ۵ میکرومتر ضخامت دارد در حالی که لایه تشکیل‌شده روی نمونه در مخلوط Ar-4%H2-2%H2O تنها ۳ میکرومتر ضخامت دارد. یک مشاهده مهم این است که لایه‌های اکسید از نظر ریزساختار و مورفولوژی تقریباً یکسان بودند. متعاقباً، نمونه‌های اضافی از همان دسته در دو اتمسفر تا تخریب TBC قرار گرفتند. طول عمر پوشش سرامیکی در هنگام قرارگیری در معرض هوا به میزان ۲.۵ برابر کوتاه‌تر از قرارگیری در معرض مخلوط Ar-4%H2-2%H2O یافت شد. ضخامت TGO در هنگام تخریب را نمی‌شد به طور دقیق اندازه‌گیری کرد زیرا اکسید به همراه پوشش سرامیکی رویی به طور کامل پوسته شد، همان‌طور که مکرراً برای پوشش‌های EB-PVD TBC یافت می‌شود. بنابراین، داده‌های ضخامت TGO موجود پس از اکسیداسیون در هر دو اتمسفر برون‌یابی شدند تا ضخامت TGO در هنگام تخریب با فرض وابستگی زمانی قانون توان رایج برای نرخ ضخیم شدن تخمین زده شود (شکل ۱۴ج). داده‌ها نشان می‌دهند که ضخامت تخمینی TGO در تخریب TBC برای هر دو اتمسفر حدود ۶ میکرومتر است، که ظاهراً ضخامت بحرانی TGO برای سیستم EB-PVD TBC مورد مطالعه تحت شرایط چرخه‌های دمایی استفاده‌شده است.

باید توجه داشت ریزساختار TGO نشان‌داده‌شده در شکل ۱۳ برای آلیاژها و پوشش‌های MCrAlY با محتوای Y پایین، معمولاً ۰.۲ درصد وزنی، مشخصه است. در محتواهای بالاتر Y و با افزودن سایر REها مانند Zr و Hf ریزساختار TGO ممکن است به طور قابل‌توجهی از مورفولوژی ستونی ایده‌آل نشان‌داده‌شده در شکل ۱۳ منحرف شود. این تغییر نتیجه ورود رسوبات داخلی اکسیدهای RE به درون لایه آلومینا است. این اثر ابتدا روی آلیاژهای FeCrAlY با افزودنی‌های Zr به تصویر کشیده شد. پیامدهای افزودنی‌های جزئی Hf و Zr به پوشش‌های MCrAlY برای طول عمر TBCها در بخش‌های دیگر این مقاله بحث شده است (بخش‌های «تخریب EB-PVD-TBCها روی پوشش‌های پیوندی MCrAlY» و «اثر محیط فرآیند در حین پاشش پلاسما» را ببینید).

---

### اثر پارامترهای مرتبط با ساخت بر رفتار اکسیداسیون MCrAlY و طول عمر TBC (Effect of manufacturing related parameters on MCrAlY-oxidation behavior and TBC-lifetime)

#### ملاحظات عمومی (General remarks)
حتی اگر از همان پودر MCrAlY و همان پارامترهای پاشش برای رسوب‌دهی پوشش پیوندی قبل از ساخت EB-PVD و APS-TBCها استفاده شود، تشکیل TGO می‌تواند بین دو سیستم TBC متفاوت باشد. این تفاوت‌ها عمدتاً ناشی از تفاوت در مراحل ساخت پس از رسوب‌دهی پوشش پیوندی است. برای APS-TBCها، پوشش پیوندی تحت عملیات حرارتی خلاء متراکم‌سازی قرار می‌گیرد و به دنبال آن رسوب‌دهی مستقیم پوشش رویی انجام می‌شود. برای EB-PVD TBCها، پوشش پیوندی پس از عملیات حرارتی خلاء تحت عملیات صاف کردن سطح قرار می‌گیرد، در نتیجه زبری پوشش پیوندی کاهش می‌یابد و تغییرات در ترکیب شیمیایی سطح و ریزساختار ایجاد شده توسط عملیات حرارتی خلاء حذف می‌شود.

رسوب‌دهی پوشش پیوندی می‌تواند با روش‌های مختلفی انجام شود، از جمله پاشش پلاسمای اتمسفری (APS)، پاشش پلاسمای تحت حفاظت آرگون (Ar-shrouded plasma spraying)، پاشش پلاسمای تحت خلاء (VPS) و سوخت اکسیژن با سرعت بالا (HVOF). هر فرآیند با تعدادی از پارامترها مانند دما/سرعت ذرات و همچنین محیط فرآیند (هوا، آرگون، خلاء) در روش‌های پاشش پلاسما و کیفیت خلاء و نرخ رسوب‌دهی در EB-PVD مشخص می‌شود. به نوبه خود، عملیات حرارتی متراکم‌سازی می‌تواند در خلاء یا گاز بی‌اثر انجام شود و رژیم دمایی ممکن است بسته به ترکیب سوپرآلیاژ متفاوت باشد. صاف کردن پوشش پیوندی قبل از رسوب‌دهی EB-PVD-TBC می‌تواند از طریق سنگ‌زنی یا پرداخت بشکه‌ای (رسانه‌ای) و به دنبال آن ماسه‌پاشی (grit blasting) و/یا ساچمه‌زنی (shot-peening) انجام شود.

یانار و همکاران یک اثر قابل‌توجه از روش‌های پیش‌عملیات را بر طول عمر EB-PVD-TBC توصیف کردند. سطوح بسیار صاف پوشش پیوندی طولانی‌ترین طول عمر را فراهم کردند، اما تکرارپذیری طول عمر در مقایسه با پوشش‌های پیوندی با زبری سطح متوسط بدتر بود. این امر به تعداد کمتر مکان‌های جوانه‌زنی برای عیوب اما انتشار آسان‌تر ترک روی سطوح بسیار صاف نسبت داده شد. یک دستاورد مهم این مطالعه این بود که روش پیش‌عملیات که معمولاً در کاربردهای صنعتی استفاده می‌شود در بسیاری از موارد برای دستیابی به طول عمرهای طولانی‌تر و تکرارپذیر TBC بهینه نشده است.

بنابراین، در بخش بعدی اثر پارامترهای هندسی پوشش پیوندی (زبری و ضخامت) و محتوای اکسیژن در حین پاشش بر توزیع RE در پوشش و تشکیل TGO با جزئیات بیشتر مورد بحث قرار خواهد گرفت.

#### اثر پارامترهای هندسی پوشش MCrAlY بر مورفولوژی TGO و طول عمر TBC (Effect of MCrAlY-coating geometrical parameters on TGO-morphology and TBC-lifetime)
رسوب‌دهی با روش پاشش پلاسما ذاتاً منجر به یک سطح پوشش ناهموار می‌شود. مقادیر معمول زبری متوسط حسابی (Ra) گزارش‌شده در ادبیات علمی بین ۴ تا ۵ و ۱۰ تا ۱۵ میکرومتر متغیر است. ذکر این نکته ضروری است که پارامتر Ra به طور دقیق مورفولوژی سطح را توصیف نمی‌کند و پوشش‌هایی با مقادیر Ra بسیار مشابه می‌توانند پروفیل‌های زبری کاملاً متفاوتی را نشان دهند. مورد اخیر به تعدادی از عوامل مانند توزیع اندازه ذرات در پودر، روش رسوب‌دهی (APS، VPS یا HVOF) و پارامترهای دقیق پاشش بستگی دارد.

اخیراً نشان داده شده است که اکسیداسیون سطوح ناهموار MCrAlY ذاتاً منجر به تشکیل یک TGO ناهمگن می‌شود. در نواحی مقعر پوشش، TGO حاوی مقادیر قابل‌توجهی از میخ‌های آلومینات ایتریوم (Y-aluminate pegs) است که منجر به افزایش موضعی نرخ رشد TGO می‌شود. در نواحی محدب، TGO عمدتاً شامل آلومینای خالص بود که گاهی اوقات با ندول‌های NiCr2O4 پوشیده شده بود. این مشاهدات به تخلیه سریع‌تر Y و Al در زیر نواحی محدب پوشش در مقایسه با نواحی مقعر مرتبط بود. روی سطوح صاف (سنگ‌زنی‌شده) از همان پوشش، مورفولوژی لایه و توزیع میخ‌های آلومینات ایتریوم یکنواخت بود (شکل ۱۵). بدیهی است که توزیع دقیق میخ‌های اکسید Y ایجاد شده توسط هندسه سطح پوشش به پروفیل زبری پوشش، محتوای Y و Al و همچنین دمای سرویس بستگی دارد. توزیع ناهمگن میخ‌های آلومینات ایتریوم یک ویژگی ذاتی سطوح ناهموار در سیستم‌های APS-TBC نیست بلکه بسته به میزان صاف کردن سطح، در سیستم‌های EB-PVD-TBC نیز یافت می‌شود (شکل ۱۶). تشکیل ناهمگن لایه یکی از دلایلی است که چرا تعریف ضخامت بحرانی TGO برای تخریب در سیستم‌های APS-TBC دشوار است، همان‌طور که در بخش «مکانیزم‌های تخریب APS-TBCها روی پوشش‌های پیوندی MCrAlY» در بالا مورد بحث قرار گرفت.

علیرغم این واقعیت که معمولاً در سیستم‌های EB-PVD-TBC صاف کردن سطح منجر به یک واسط نسبتاً صاف TBC/BC مانند آنچه در شکل ۱۶ب نشان داده شده است می‌شود، تغییرات در مورفولوژی TGO و نرخ رشد در سیستم‌هایی که اسماً یکسان هستند بسته به ضخامت پوشش پیوندی قابل مشاهده است، همان‌طور که اخیراً در مرجع ۴۲ نشان داده شد. این اثر را می‌شد به طور واضح روی یک پوشش CoNiCrAlY رسوب داده شده به روش VPS به صورت آزاد نشان داد که در آن نمونه‌هایی با ضخامت‌های مختلف در دمای ۱۱۰۰ درجه سانتی‌گراد اکسید شدند. در طول اکسیداسیون، نمونه‌های ضخیم‌تر نرخ‌های رشد لایه بالاتری نسبت به نمونه‌های نازک‌تر نشان دادند. افزایش نرخ رشد TGO روی نمونه‌های ضخیم به یک مخزن بزرگتر Y نسبت داده شد که منجر به اکسیداسیون داخلی گسترده‌تر Y و ورود میخ‌های آلومینات ایتریوم به درون TGO می‌شد (شکل ۱۷). اخیراً مدلی توسعه یافته است تا مقدار میخ‌های اکسید Y تشکیل‌شده در TGO و تخلیه مرتبط Y در پوشش در حین اکسیداسیون را پیش‌بینی کند.

با تاثیر بر مخزن Y، ضخامت پوشش پیوندی بر نرخ رشد TGO و همچنین چسبندگی تاثیر می‌گذارد. در نتیجه، تغییرات در ضخامت پوشش پیوندی نیز باید بر طول عمر TBC تاثیرگذار باشد. شکل ۱۸ داده‌های طول عمر دو سیستم EB-PVD-TBC با دو ضخامت مختلف پوشش پیوندی را نشان می‌دهد. زمان کوتاه تا تخریب TBC با یک پوشش پیوندی نازک‌تر (۶۰ میکرومتر) را می‌توان با مخزن کوچک‌تر Y و در نتیجه چسبندگی ضعیف‌تر TGO در مقایسه با پوشش پیوندی «استاندارد» ۲۰۰ میکرومتری توضیح داد. با این حال، نتایج پوشش‌های آزاد (شکل ۱۷) نشان می‌دهد که افزایش ضخامت پوشش همچنین منجر به نرخ رشد بالاتر TGO می‌شود. بنابراین، در پوشش‌های پیوندی بسیار ضخیم، اثر مثبت بهبود چسبندگی TGO با افزایش مخزن Y می‌تواند تحت تاثیر منفی آلایش بیش از حد TGO (TGO overdoping) قرار گیرد و در نتیجه زمان رسیدن به ضخامت بحرانی TGO برای تخریب TBC را کوتاه کند. این اثرات متضاد نشان می‌دهند که برای یک سیستم TBC مشخص باید یک ضخامت بهینه پوشش (مخزن Y) وجود داشته باشد که طولانی‌ترین طول عمر TBC را فراهم کند.

#### اثر محیط فرآیند در حین پاشش پلاسما (Effect of process environment during plasma spraying)
در طول ساخت، ماده پوشش MCrAlY در دماهای بالا در تماس با رسانه‌های اکسیدکننده مختلف قرار می‌گیرد. این امر در طول اتمیزه‌سازی گازی پودر، پاشش حرارتی و همچنین در طول عملیات حرارتی و رسوب‌دهی TBC رخ می‌دهد، که در آن جذب ناخالصی‌ها (در وهله اول اکسیژن) حتی در طول عملیات حرارتی خلاء متراکم‌سازی نیز می‌تواند قابل‌توجه باشد. یک حالت مفرط، اکسیداسیون ذرات پودر MCrAlY در فرآیند پاشش پلاسمای اتمسفری (APS) ارزان‌قیمت برای رسوب‌دهی پوشش پیوندی است، که در آن نشان داده شد چنین پوشش‌هایی به طور کلی مقاومت ضعیفی در برابر اکسیداسیون نشان می‌دهند. مورد اخیر به لایه‌های آلومینای تشکیل‌شده در حین پاشش در مرزهای ذرات پهن‌شده پوشش (splat boundaries) مرتبط بود که اجازه ورود اکسیژن را می‌داد و از نفوذ Al از توده پوشش پیوندی به سطح در طول اکسیداسیون بعدی جلوگیری می‌کرد. این «اثر سلول نفوذی» منجر به تخریب زودرس پوشش به دلیل تشکیل اکسیدهای حجیم از نوع اسپینل شد. این اثر به طور کلی در مورد پوشش‌های MCrAlY رسوب داده شده با پاشش پلاسمای تحت خلاء (VPS) به دلیل محتوای اکسیژن بسیار کمتر در محیط پاشش مشاهده نمی‌شود. با این حال، در حالت اخیر مشخص شد که ایتریوم اکسید می‌شود و در نتیجه رسوبات ظریفی را در پوشش بیرونی VPS تشکیل می‌دهد.

اخیراً نشان داده شده است که محتوای اکسیژن پسماند بالا در داخل محفظه خلاء منجر به گره خوردن عناصر واکنش‌پذیر (Y و Hf) به شکل اکسیدها در داخل پوشش پیوندی یک سیستم TBC می‌شود. در طول آزمایش اکسیداسیون چرخه‌ای بعدی این سیستم، TGO تقریباً از آلومینای خالص تشکیل شده بود، با این حال، طول عمر TBCها بسیار کوتاه بود (شکل ۱۹الف). در مقابل، پوشش پیوندی با محتوای اکسیژن کم (پاشش‌یافته تحت خلاء بالا) یک TGO غیریکنواخت حاوی رسوبات ظریف اکسید Y و Hf تشکیل داد. این TGO نرخ رشد بالاتری را نشان داد، اما طول عمر TBC بسیار طولانی‌تر از پوشش MCrAlY با «اکسیژن بالا» بود (شکل ۱۹ب). مشاهده اخیر از نظر کیفی مشابه با مشاهده انجام‌شده در سیستم TBC با پوشش پیوندی حاوی Zr است (شکل ۱۹ب را با شکل ۳ مقایسه کنید). این امر به توسعه یک واسط ناهموار TGO/BC مربوط می‌شود، در حالی که تخریب در واسط TBC/TGO رخ می‌دهد. اثر کیفیت خلاء (محتوای اکسیژن پسماند) در طول VPS بر مورفولوژی و نرخ رشد TGO با پاشش پوشش‌های آزاد تحت شرایط خلاء عمداً تغییریافته تایید شد.

نتایج ارائه‌شده در این بخش نشان می‌دهد که اثر مثبت کمک‌آلایش پوشش پیوندی MCrAlY با Hf و Zr بر مورفولوژی TGO و طول عمر مرتبط TBC در صورتی که عناصر واکنش‌پذیر در طول پاشش در فازهای اکسیدی گره بخورند، می‌تواند سرکوب شود. از سوی دیگر، ورود بیش از حد Zr (یا Hf) به درون لایه ممکن است طول عمر TBC را به دلیل آلایش بیش از حد لایه (scale overdoping) که منجر به نرخ‌های رشد بسیار بالای لایه می‌شود، کوتاه کند. بنابراین، چالش اصلی برای افزایش طول عمر TBC از طریق تشکیل یک واسط ناهموار TGO/BC، تعریف و بازتولید یک مخزن بهینه Zr (یا Hf) در پوشش است که به تعدادی از پارامترها مانند محتوای Zr (یا Hf)، مقدار ناخالصی‌های اکسیژن و کربن و ضخامت پوشش بستگی دارد.

یکی از راه‌های اصلاح توزیع Hf/Zr در پوشش‌های MCrAlY قبل از قرارگیری در معرض اکسیداسیون، عملیات حرارتی خلاء پوشش پیوندی است. این موضوع با جزئیات در بخش بعدی مورد بحث قرار می‌گیرد.

---

### اثر پارامترهای عملیات حرارتی بر توزیع RE و رشد TGO (Effect of heat-treatment parameters on RE-distribution and TGO-growth)

#### ملاحظات عمومی (General remarks)
پس از رسوب‌دهی، پوشش پیوندی معمولاً تحت عملیات حرارتی خلاء قرار می‌گیرد. یکی از اثرات مشاهده‌شده در طول عملیات حرارتی خلاء، تبخیر کروم است که منجر به غنی شدن فاز بتای NiAl در سطح پوشش پیوندی MCrAlY می‌شود. علاوه بر این، عملیات حرارتی بر توزیع عناصر واکنش‌پذیر (REs) در پوشش تاثیر می‌گذارد. چندین نویسنده تشکیل اکسیدهای غنی از Y را در سطح پوشش و/یا در نواحی زیرسطحی پس از عملیات حرارتی خلاء مشاهده کردند. در مرجع ۱۲، پوشش‌های پیوندی EB-PVD MCrAlY در فشارهای خلاء پسماند مختلف در دمای ۱۱۰۰ درجه سانتی‌گراد قبل از رسوب‌دهی TBC تحت عملیات حرارتی قرار گرفتند. در طول اکسیداسیون بعدی در هوا، طولانی‌ترین طول عمر TBC برای نمونه‌هایی به دست آمد که تحت عملیات حرارتی دو مرحله‌ای قرار گرفته بودند، یعنی گرمایش کوتاه‌مدت در خلاء بالا و به دنبال آن آنیل ۲ تا ۴ ساعته در خلاء پایین حدود ۱۰۰ پاسکال. به این ترتیب، یک لایه نازک بر پایه آلفا آلومینا با چگالی بالایی از میخ‌های اکسیدی غنی از Y در طول اکسیداسیون بعدی در هوا شکل گرفت که منجر به طول عمر برتر TBC در مقایسه با پوشش‌هایی شد که تحت یک فرآیند عملیات حرارتی استاندارد صنعتی قرار گرفته بودند. یک اثر مثبت عملیات حرارتی پوشش پیوندی MCrAlY قبل از رسوب‌دهی TBC در خلاء در مقایسه با عملیات حرارتی در مخلوط Ar-H2 بر طول عمر TBC در مرجع ۴۷ یافت شد.

فرآیند عملیات حرارتی استفاده‌شده در عمل برای دستیابی به ریزساختار مطلوب و در نتیجه استحکام خزشی بالای سوپرآلیاژ زیرلایه بهینه‌سازی شده است. به عنوان مثال، برای سوپرآلیاژهای ریخته‌گری‌شده معمولی مانند اینکونل ۷۳۸، یک مرحله آنیل انحلالی به مدت ۲ ساعت در دمای ۱۲۰ درجه سانتی‌گراد با رسوب‌دهی فاز گاماپریم-Ni3Al به مدت ۲۴ ساعت در دمای ۸۴۵ درجه سانتی‌گراد دنبال می‌شود. با این حال، در صورتی که همان پوشش MCrAlY روی دیگر انواع سوپرآلیاژها رسوب داده شود، فرآیند عملیات حرارتی متفاوتی می‌تواند اعمال گردد. به عنوان مثال برای سوپرآلیاژ تک‌کریستال Rene N4، فرآیند عبارت است از: ۲ ساعت در ۱۲۷۰ درجه سانتی‌گراد + ۴ ساعت در ۱۰۸۰ درجه سانتی‌گراد + ۱۶ ساعت در ۹۰۰ درجه سانتی‌گراد. با توجه به نتایج در مراجع ۴۵ و ۴۶، این بدان معنی است که برای یک پوشش پیوندی مشخص، توزیع RE ایجاد شده در طول ساخت می‌تواند بین سیستم‌های TBC روی سوپرآلیاژهای مختلف متفاوت باشد.

در بخش‌های «تخریب EB-PVD-TBCها روی پوشش‌های پیوندی MCrAlY» و «اثر محیط فرآیند در حین پاشش پلاسما»، نشان داده شد که ورود افزودنی‌های جزئی عناصر واکنش‌پذیر، Hf و Zr از پوشش پیوندی MCrAlY-Hf(Zr) به درون TGO به طور قابل‌توجهی مورفولوژی TGO را اصلاح می‌کند و در نتیجه طول عمر TBC را افزایش می‌دهد. با در نظر گرفتن میل ترکیبی بالای Hf و Zr با اکسیژن، احتمال دارد که توزیع آن‌ها تحت تاثیر عملیات حرارتی خلاء به روشی مشابه با Y قرار گیرد که احتمالاً پیامدهایی برای نرخ رشد و چسبندگی TGO دارد.

در بخش زیر، توزیع‌های Y و Hf در یک پوشش MCrAlYHf پس از دو فرآیند عملیات حرارتی متفاوت با استفاده از طیف وسیعی از تکنیک‌های آنالیزی مطالعه می‌شوند. از این رو، توزیع‌های تعیین‌شده RE با مورفولوژی‌های TGO تشکیل‌شده در طول اکسیداسیون نمونه‌های عملیات حرارتی شده همبسته می‌شوند. به منظور جداسازی اثرات احتمالی سوپرآلیاژ و/یا TBC بر رشد TGO، این کار با استفاده از پوشش‌های آزاد انجام شد. متعاقباً، پیامدهای احتمالی نتایج ارائه‌شده برای طول عمر سیستم‌های TBC مورد بحث قرار می‌گیرد.

#### توزیع Y و Hf پس از عملیات حرارتی خلاء (Y and Hf distribution after vacuum heat-treatment)
عملیات حرارتی خلاء در فشار پایه ۱۰ به توان منفی ۵ میلی‌بار که در دمای ۱۱۰۰ درجه سانتی‌گراد به مدت ۲ ساعت انجام شد، منجر به تشکیل اکسیدهای غنی از Y و Hf در سطح پوشش شد (شکل ۲۰الف). منطقه اکسیداسیون داخلی (حدود ۱۵ میکرومتر) عمدتاً شامل رسوبات درشت ایتریا بود (شکل ۲۱الف و ج). هیچ اثری از تشکیل آلومینا توسط طیف وسیعی از تکنیک‌های آنالیزی از جمله طیف‌سنجی فلورسانس ناشی از لیزر، SNMS و SEM شناسایی نشد. این امر در نگاه اول شگفت‌انگیز به نظر می‌رسد با توجه به این واقعیت که فشار جزئی اکسیژن پسماند موجود در محفظه خلاء (خلاء ۱۰ به توان منفی ۵ میلی‌بار) به طور قابل‌توجهی بزرگتر از فشار تجزیه آلومینا (۱۰ به توان منفی ۲۶ بار) است. با این حال، طبق معادله هرتز-لانگمویر، نرخ برخورد اکسیژن در خلاء ۱۰ به توان منفی ۵ میلی‌بار به شدت پایین است (هشت مرتبه بزرگی کمتر از هوا). بنابراین، شار Y از درون پوشش به سطح به اندازه کافی بالا بود تا تمام اکسیژن منتقل‌شده به سطح پوشش را به شکل اکسید Y پیوند دهد و در نتیجه فعالیت اکسیژن را در سطح پوشش به زیر فشار تجزیه آلومینا کاهش دهد. پروفیل‌های عمقی SNMS نمونه‌های عملیات حرارتی شده نشان داد که تشکیل اکسید Y در سطح منجر به تخلیه قابل‌توجه Y در داخل پوشش می‌شود.

با این حال، پس از عملیات حرارتی خلاء در دماهای پایین‌تر، مانند دمای ۱۰۰۰ درجه سانتی‌گراد به مدت ۲۴ ساعت، رسوبات اکسید سطحی عمدتاً شامل هافنیا و آلومینا بودند، در حالی که ایتریوم یک منطقه اکسیداسیون داخلی گسترده از رسوبات اکسیدی ظریف تشکیل داد (شکل ۲۰ب و ۲۱ب و د). مشاهدات اخیر را می‌توان با تحرک کاهش‌یافته ایتریوم در دمای ۱۰۰۰ درجه سانتی‌گراد توضیح داد، با این نتیجه که فشار جزئی اکسیژن ایجاد شده در سطح پوشش به اندازه کافی بالا بود تا رسوبات آلومینا را تشکیل دهد. علاوه بر این، به دلیل تحرک کاهش‌یافته ایتریوم در دمای ۱۰۰۰ درجه سانتی‌گراد، جوانه‌زنی رسوبات ایتریا داخلی در ماتریس پوشش به جای رشد آن‌ها تقویت شد. این امر پهنای گسترش‌یافته منطقه اکسیداسیون داخلی و اندازه رسوب ظریف‌تر را برای ایتریا در مقایسه با مقدار تشکیل‌شده در دمای ۱۱۰۰ درجه سانتی‌گراد توضیح می‌دهد. ذکر این نکته ضروری است که تشکیل اکسیدهای Y/Hf در طول عملیات حرارتی خلاء منجر به تخلیه این عناصر از پوشش می‌شود.

روی سطوح ناهموار پوشش پیوندی NiCoCrAlY حاوی Hf مورد مطالعه پس از آنیل خلاء، وابستگی دمایی مشابهی در نوع و توزیع اکسید RE مشاهده شد (شکل ۲۲). با این حال، تشکیل آلومینا در دمای ۱۰۰۰ درجه سانتی‌گراد در تپه‌های پوشش پیوندی موضعی بود، در حالی که در دره‌ها تشکیل اکسیدهای غنی از Hf و Y رخ داد. این امر را می‌توان با تخلیه غیریکنواخت RE در زیر سطوح ناهموار توضیح داد. با مقایسه این مشاهدات با موارد انجام‌شده در MCrAlY آلایش‌یافته با Y اکسیدشده توصیف‌شده در بخش «اثر پارامترهای هندسی پوشش MCrAlY بر مورفولوژی TGO و طول عمر TBC»، شکل ۱۵ نشان می‌دهد که توزیع ناهمگن RE از قبل در طول عملیات حرارتی خلاء، یعنی قبل از قرارگیری واقعی در معرض اکسیداسیون در حین کارکرد رخ می‌دهد.

#### اثر توزیع Y و Hf ایجاد شده توسط عملیات حرارتی بر مورفولوژی TGO (Effect of Y and Hf distribution established by heat-treatment on TGO-morphology)
توزیع اکسید RE ایجاد شده در طول عملیات حرارتی خلاء بر نرخ رشد و مورفولوژی لایه اکسید در طول اکسیداسیون بعدی در هوا در دمای ۱۱۰۰ درجه سانتی‌گراد تاثیر می‌گذارد (شکل ۲۳). پوششی که به مدت ۲ ساعت در دمای ۱۱۰۰ درجه سانتی‌گراد عملیات حرارتی شده بود، تمایل قوی‌تری برای رشد لایه به سمت داخل و نفوذ عمیق‌تر برآمدگی‌های اکسیدی نشان داد. این امر به اکسیدهای Y/Hf تشکیل‌شده در طول عملیات حرارتی در نواحی نزدیک به سطح مرتبط است که به عنوان مسیرهای میان‌بر برای انتقال اکسیژن در طول اکسیداسیون بعدی در هوا عمل می‌کنند. در مقابل، پوشش عملیات حرارتی شده به مدت ۲۴ ساعت در دمای ۱۰۰۰ درجه سانتی‌گراد، نرخ رشد لایه کمتر و برآمدگی‌های اکسیدی کمتری نسبت به ماده عملیات حرارتی شده در دمای ۱۱۰۰ درجه سانتی‌گراد به مدت ۲ ساعت نشان داد (شکل ۲۳). این اثر را می‌توان به گره خوردن جزئی ایتریوم/هافنیوم به عنوان رسوبات اکسیدی در اعماق پوشش توسط عملیات حرارتی طولانی‌مدت در دمای پایین‌تر نسبت داد، که در نتیجه آلایش بیش از حد لایه در طول اکسیداسیون بعدی را به دلیل ورود بیش از حد Y/Hf به درون لایه آلومینا کاهش می‌دهد.

نتایج این بخش نشان می‌دهد که رژیم دمایی عملیات حرارتی خلاء تاثیر بسزایی بر نرخ رشد TGO روی پوشش‌های پیوندی MCrAlY دارد، به ویژه اگر این پوشش‌ها با Hf و/یا Zr کمک‌آلایش شده باشند. دمای عملیات حرارتی بالا تحت خلاء بالا اکسیداسیون RE را در سطح پوشش ترویج می‌دهد و در نتیجه نرخ رشد TGO را در طول اکسیداسیون افزایش می‌دهد. در بخش «نرخ رشد TGO و اثر آن بر طول عمر TBC» در بالا نشان داده شد که تخریب TBC در یک ضخامت بحرانی TGO رخ می‌دهد. بنابراین، با تاثیر بر نرخ رشد TGO، پارامترهای عملیات حرارتی (دما، زمان و شاید همچنین کیفیت خلاء) باید بر طول عمر TBC تاثیرگذار باشند. مطالعات اضافی برای تایید میزان این اثر در سیستم‌های TBC واقعی مورد نیاز است.

یکی از راه‌های جلوگیری از اثرات منفی تشکیل اکسید RE در سطح بر تشکیل TGO، گره زدن Y (Zr, Hf) به شکل ترکیبات پایدار و با توزیع همگن قبل از عملیات حرارتی است. این کار می‌تواند به عنوان مثال با معرفی REها به پودر به شکل پراکندگی اکسیدی انجام شود. آیدلشتاین و همکاران پودر MCrAlY تقویت‌شده با پراکندگی ایتریا را به روش آسیاب‌کاری سرد (cryomilling) تولید کردند. پس از پاشش VPS این پودر به درون یک پوشش، توزیع همگن Y در پوشش پیوندی به شکل ذرات ظریف ایتریا (اندازه ۲۰ تا ۵۰ نانومتر / فاصله ۵۰۰ نانومتر) به دست آمد. ادعا شد طول عمر APS-TBC روی پوشش پیوندی ODS به میزان سه برابر طولانی‌تر از پوشش پیوندی پاشش‌یافته از پودر معمولی و غیرآسیاب‌شده است. نویسندگان افزایش طول عمر TBC با آسیاب‌کاری سرد پودر را به بهبود استحکام خزشی و کاهش CTE پوشش پیوندی نسبت دادند. با این حال، بر اساس ملاحظات در بخش‌های قبلی، احتمال دارد که توزیع ظریف پراکندگی‌های ایتریا نیز منجر به بهبود چسبندگی TGO به ویژه در تپه‌های پوشش پیوندی شده باشد. این اثر بهبود چسبندگی لایه از طریق پراکندگی اکسید RE می‌تواند مشابه مشاهدات انجام‌شده قبلی با مواد حجیم ODS تشکیل‌دهنده آلومینا باشد. باید توجه داشت که برای به دست آوردن چنین اثر ODS، توزیع بسیار یکنواخت از پراکندگی ظریف اکسید RE مورد نیاز است. پراکندگی‌های بهینه معمول ایتریا در آلیاژهای ODS حدود ۲۰ نانومتر اندازه دارند و فاصله بین‌ذره‌ای کمتر از ۱۵۰ نانومتر است. این مقادیر با مقادیر به دست آمده در طول فرآوری پودر با آسیاب‌کاری سرد در مرجع ۴۹ قابل مقایسه است. در مقابل، اگر Y در طول فرآوری اکسید شود اما به طور همگن توزیع نگردد، اثر مثبت آن بر چسبندگی لایه می‌تواند از دست برود، همان‌طور که ظاهراً در مورد پوشش‌های پیوندی پاشش‌یافته تحت شرایط خلاء ضعیف این‌گونه بود (بخش «اثر محیط فرآیند در حین پاشش پلاسما» را ببینید).

---

### نتیجه‌گیری نهایی (Concluding remarks)
رفتار اکسیداسیون پوشش پیوندی MCrAlY نقش تعیین‌کننده‌ای در طول عمر TBCها ایفا می‌کند.

در دماهای مساوی یا کمتر از ۱۰۰۰ درجه سانتی‌گراد، ترکیبات فازی پوشش‌های MCrAlY با محتوای Co پایین (کمتر یا مساوی ۲۰ درصد وزنی) تنها شامل گاما + بتا نیستند. این امر نتیجه تحولات فازی مانند گاما + بتا به گاماپریم + آلفا (سیگما) پس از سرمایش از دمای ۱۰۵۰ تا ۱۱۰۰ درجه سانتی‌گراد است. این تحولات با تغییر حجم همراه هستند که منجر به افزایش CTE پوشش می‌گردد. در نتیجه، چسبندگی TGO بدتر می‌شود و طول عمر TBC در مقایسه با پوشش‌های MCrAlY غنی از Co کوتاه می‌گردد.

برای سیستم‌های EB-PVD-TBC، تشکیل لایه‌های آلومینای صاف و یکنواخت شامل آلومینای خالص مکرراً نشان‌دهنده یک مخزن کوچک Y در پوشش پیوندی است. چنین مورفولوژی لایه‌ای انتشار ترک را که معمولاً در واسط TGO/BC در طول اکسیداسیون چرخه‌ای آغاز می‌شود، تسهیل می‌کند و بنابراین ممکن است برای طول عمر طولانی TBC بهینه نباشد. در مقابل، تشکیل لایه‌های آلومینای ناهمگن و رشدکننده به سمت داخل از طریق افزودنی‌های جزئی Zr (یا Hf) به پوشش MCrAlY، مکان‌های جوانه‌زنی/انتشار ترک را از واسط TGO/BC به سمت واسط TGO/TBC سوق می‌دهد که منجر به افزایش طول عمر TBC می‌گردد. با این حال، مورفولوژی لایه غیریکنواخت با افزایش نرخ رشد لایه همراه است. علاوه بر این، این امر به پارامترهای ساخت پوشش بسیار حساس است که تا حد زیادی مخزن RE مانند Y، Zr و Hf را تعیین می‌کنند. پارامترهای ساخت مهم عبارتند از: کیفیت خلاء در طول پاشش (گره زدن RE در اکسیدها)، پارامترهای خلاء و دمایی در طول عملیات حرارتی (تشکیل اکسید RE در سطح پوشش، تخلیه RE از پوشش)، صاف کردن (حذف اکسیدهای سطحی RE تشکیل‌شده در طول عملیات حرارتی). با تغییر ضخامت پوشش‌های NiCoCrAlY به صورت آزاد و پوشش پیوندی در یک سیستم TBC، می‌توان نشان داد که نرخ رشد و چسبندگی TGO نه تنها تحت تاثیر محتوای RE، بلکه تحت تاثیر مخزن RE و بنابراین ضخامت پوشش قرار می‌گیرد. اکسیدهای RE تشکیل‌شده روی سطح پوشش در طول عملیات حرارتی خلاء بر نرخ رشد TGO تاثیر می‌گذارند. با اکسیداسیون در اتمسفرهای کنترل‌شده با فشارهای جزئی مختلف اکسیژن، می‌توان به طور واضح نشان داد که برای یک سیستم EB-PVD-TBC خاص که TGO آلومینای صاف و یکنواخت تشکیل می‌دهد و تحت شرایط تست داده‌شده، تخریب TBC پس از رسیدن به یک ضخامت بحرانی TGO رخ می‌دهد.

در سیستم‌های APS-TBC، سطح ناهموار پوشش پیوندی منجر به تشکیل TGOهای ذاتاً ناهمگن می‌شود. این امر به تخلیه غیریکنواخت RE/Al در زیر سطوح ناهموار مرتبط است. به نظر می‌رسد تخریب TBC با تشکیل ترک در واسط TGO/BC در «تپه‌های» سطح ناهموار پوشش آغاز می‌شود که در زمان‌های قرارگیری نسبتاً کوتاهی رخ می‌دهد. ترک‌خوردگی مکرر و تشکیل ناهمگن TGO روی سطوح ناهموار بسیاری از سیستم‌های APS-TBC، تعریف ضخامت بحرانی TGO برای تخریب را دشوار یا غیرممکن می‌سازد. انتشار ترک و زمان تا تخریب APS-TBC تا حد زیادی توسط خواص مکانیکی و ریزساختار TBC کنترل می‌شود. بنابراین، بهینه‌سازی این خواص و همچنین زبری پوشش پیوندی از طریق ساخت، پتانسیل افزایش طول عمر و بهبود تکرارپذیری طول عمر پوشش‌های APS-TBC را ارائه می‌دهد.

---

### تقدیر و تشکر (Acknowledgements)
نویسندگان از همکاران زیر در موسسه تحقیقات انرژی مرکز تحقیقاتی یولیش برای کمک در تامین مواد و کارهای تجربی سپاسگزارند: ر. واسن، ک. اچ. راوالد، ه. کوسلر، ا. وسل، م. سوبانوویچ و ج. توسکانو. بخشی از کار حاضر توسط بنیاد تحقیقات آلمان (گرنت شماره NA-615-1) و وزارت فدرال اقتصاد و فناوری آلمان (گرنت شماره 0326888D) تامین مالی شده است.
