Repository: MinaGH101/tbc

# ترجمه کامل مقاله: مکانیزم‌های تخریب پوشش‌های سد حرارتی روی پوشش‌های پیوندی MCrAlY مرتبط با تشکیل اکسید رشدیافته به روش حرارتی

## علم واسط در پوشش‌های سد حرارتی (INTERFACE SCIENCE IN THERMAL BARRIER COATINGS)

### چکیده (Abstract)
اثر تشکیل اکسید رشدیافته به روش حرارتی (TGO) بر طول عمر پوشش‌های سد حرارتی (TBC) با پوشش‌های پیوندی MCrAlY (BC) مورد بررسی قرار گرفته است. تعدادی از عوامل تاثیرگذار بر تشکیل TGO و تخریب TBC شامل ریزساختار پوشش، پارامترهای هندسی (زبری و ضخامت پوشش) و فرآیندی مورد بحث قرار می‌گیرند. تحت شرایط تست داده شده برای یک سیستم EB-PVD-TBC خاص که یک TGO آلومینای صاف و یکنواخت تشکیل می‌دهد، می‌توان یک ضخامت بحرانی TGO را برای تخریب TBC تعریف کرد.

File: p2.md
# اثرات تنش پسماند بر عملکرد پوشش‌های مدرج عملکردی ZrO2/NiCoCrAlY پاشش پلاسمایی شده (Effects of residual stress on the performance of plasma sprayed functionally graded ZrO2/NiCoCrAlY coatings)

**نویسندگان:** ک. ا. خور، ی. و. گو  
**آدرس:** آزمایشگاه مواد، دانشکده مهندسی مکانیک و تولید، دانشگاه فناوری نانیانگ، نانیانگ، سنگاپور ۶۳۹۷۹۸  
**تاریخ دریافت:** ۱۶ فوریه ۱۹۹۹ / **اصلاحیه:** ۵ اوت ۱۹۹۹  

---

### چکیده (Abstract)
پوشش‌های مدرج عملکردی ZrO2/NiCoCrAlY به روش پاشش پلاسما با استفاده از پودرهای پیش‌مخلوط و کروی‌شده به عنوان ماده اولیه (خوراک) تولید شدند. مشخص شد که ریزساختار، چگالی، مدول الاستیک، هدایت/پخش حرارتی، ریزسختی و ضریب انبساط حرارتی به طور تدریجی در طول پوشش‌های مدرج عملکردی پنج‌لایه تغییر می‌کنند که برای بهبود خواص مکانیکی و حرارتی پوشش‌ها مفید بود. تنش‌های پسماند پوشش‌های پاشش‌یافته با لایه‌های مدرج مختلف و ضخامت‌های متفاوت، و همچنین تغییرات تنش‌های پسماند در طول چرخه حرارتی با استفاده از آنالیز المان محدود (FEA) شبیه‌سازی شدند. نتایج نشان داد که تنش پسماند برای پوشش مدرج عملکردی پنج‌لایه در مقایسه با پوشش دوتایی (دوبلکس) و پوشش سه‌لایه با همان ضخامت در کمترین حد بود، و تنش‌های پسماند با کاهش ضخامت پوشش افزایش یافتند. برای پوشش‌های با ضخامت یکسان، مشخص شد که استحکام چسبندگی و مقاومت در برابر چرخه حرارتی با افزایش تعداد لایه‌های مدرج افزایش می‌یابد که این امر ناشی از کاهش تنش‌های حرارتی پسماند است. استحکام چسبندگی پوشش مدرج عملکردی پنج‌لایه حدود دو برابر بیشتر از پوشش دوبلکس بود و تعداد چرخه‌های حرارتی پوشش مدرج عملکردی پنج برابر بیشتر از پوشش دوبلکس بود. نتایج همچنین نشان داد که استحکام چسبندگی با افزایش ضخامت پوشش کاهش می‌یابد. © ۲۰۰۰ انتشارات الزویر ساینس اس.ای. کلیه حقوق محفوظ است.

**واژه‌های کلیدی:** مواد مدرج عملکردی (FGM)؛ پاشش پلاسما؛ تنش پسماند؛ استحکام چسبندگی؛ چرخه حرارتی؛ ZrO2؛ پوشش سد حرارتی

---

### ۱. مقدمه (Introduction)
توسعه پوشش‌های سد حرارتی (TBCs) منجر به معرفی سیستم‌های سد حرارتی بسیار کارآمد برای توربین‌های گازی و موتورهای دیزلی شده است. پاشش پلاسما یک روش جذاب و ساده برای شکل‌دهی TBCها است. با این حال، TBCهای متعارف و اتصال مستقیم سرامیک/فلز معمولاً به دلیل پوسته شدن در حین سرمایش ناشی از تنش‌های پسماند بیش از حد ایجاد شده در نزدیکی واسط و استحکام چسبندگی ضعیف بین پوشش و زیرلایه، دچار تخریب زودرس می‌شوند. ترک‌خوردگی و پوسته‌شدن معمولاً در واسط زیرلایه/پوشش یا واسط پوشش پیوندی فلزی/پوشش رویی سرامیکی رخ می‌دهد [۱، ۲]. تنش‌های پسماند تأثیر بسزایی بر خواص پوشش دارند [۳]. آن‌ها می‌توانند منجر به تغییر شکل قطعات کار پوشش داده شده و پوسته‌شدن (یا ترک‌خوردگی) پوشش شوند. علاوه بر این، ماهیت تنش‌های پسماند به طور قابل‌توجهی بر انواع مختلف خواص پوشش مانند استحکام چسبندگی [۴]، چرخه حرارتی [۵، ۶] و مقاومت در برابر فرسایش [۷] و غیره تأثیر می‌گذارد. به منظور بهبود عملکرد طولانی‌مدت TBCها، شبیه‌سازی تنش‌های پسماند و درک مکانیزم‌های تخریب پوشش مهم و ضروری است.

در تلاشی برای آزادسازی تنش پسماند و بهبود خواص پوشش‌های پاشش پلاسما شده، مواد مدرج عملکردی (FGM) با ترکیب مدرج از پوشش رویی به پوشش پیوندی طراحی شدند تا ناسازگاری انبساط حرارتی را در میان لایه‌های مختلف پوشش و زیرلایه کاهش دهند [۸، ۹]. با این حال، تا کنون تحقیقات کمی در مورد اثربخشی پوشش‌های FGM در کاهش تنش‌های حرارتی و بهبود خواص انجام شده است، و همان‌طور که می‌دانیم، استحکام چسبندگی ضعیف بین پوشش و زیرلایه در TBCهای پاشش پلاسما شده همیشه زمانی که این پوشش‌ها تحت تنش‌های مکانیکی و حرارتی قرار می‌گیرند، یک مشکل است.

در این مقاله، پوشش‌های مدرج عملکردی ZrO2/NiCoCrAlY به روش پاشش پلاسما با استفاده از پودرهای کامپوزیتی پیش‌آلیاژ شده و کروی‌شده با پلاسما تهیه شدند. ریزساختار، ریزسختی، چگالی، مدول الاستیک، هدایت/پخش حرارتی و ضریب انبساط حرارتی مورد مطالعه قرار گرفتند. پوشش‌هایی با ضخامت‌ها و لایه‌های پوششی مختلف نیز برای تست‌های استحکام چسبندگی و مقاومت در برابر چرخه حرارتی آماده شدند. شبیه‌سازی عددی روی تنش‌های پسماند موجود در این پوشش‌های پاشش‌یافته و تنش‌های ایجاد شده در طول چرخه حرارتی با استفاده از کد آنالیز المان محدود ANSYS 5.3 شبیه‌سازی شد [۱۰]. نتایج برای ارتباط دادن با استحکام چسبندگی و مقاومت در برابر چرخه حرارتی انواع مختلف پوشش‌ها مورد استفاده قرار گرفت.

---

### ۲. فرآیندهای تجربی (Experimental procedures)
پودرهای ZrO2 پایدار شده با ۸ درصد وزنی Y2O3 و NiCoCrAlY (پرکس‌ایر، آمریکا) برای تهیه پوشش‌های FGM مورد استفاده قرار گرفتند. مخلوط این دو نوع پودر با نسبت‌های مختلف NiCoCrAlY (۲۵، ۵۰ و ۷۵ درصد وزنی) تحت آسیاب گلوله‌ای قرار گرفت و متعاقباً با پاشش پلاسما به درون آب مقطر با استفاده از یک مشعل پلاسمای ۴۰ کیلوواتی (SG-100، میلر ترمال، آمریکا) کروی‌سازی شد. جدول ۱ پارامترهای مورد استفاده در فرآیند پاشش پلاسما را نشان می‌دهد.

#### جدول ۱: پارامترهای پاشش پلاسما (Table 1 Plasma spraying parameters)
| پارامتر | مقدار |
| :--- | :--- |
| گاز اولیه (فشار)؛ نرخ جریان | آرگون (۵۰ پوند بر اینچ مربع)؛ ۸۲ فوت مکعب استاندارد در ساعت |
| گاز کمکی (فشار)؛ نرخ جریان | هلیوم (۵۰ پوند بر اینچ مربع)؛ ۲۶ فوت مکعب استاندارد در ساعت |
| نرخ تغذیه پودر | ۳۰ گرم در دقیقه |
| جریان قوس | ۸۰۰ آمپر |
| ولتاژ قوس | ۵۰ ولت |
| فاصله پاشش | ۱۲۰ میلی‌متر |

یک میکروسکوپ نوری (لایکا DMR، سوئیس) برای مطالعه ریزساختار پوشش‌ها مورد استفاده قرار گرفت. پروفیل‌های ریزسختی (ویکرز) پوشش‌های دوبلکس و FGM روی نمونه‌های مقطع عرضی با استفاده از یک ریزسختی‌سنج Matsuzawa DMH-1 (ژاپن)، با بار ۳۰۰ گرم و مدت زمان ۱۵ ثانیه اندازه‌گیری شد. مدول الاستیک پنج لایه مجزا از پوشش‌های FGM تحت دمای اتاق و دماهای بالا با استفاده از تست خمش چهارنقطه‌ای با دستگاه دمای بالای Instron 8502 اندازه‌گیری شد. پوشش‌های لایه‌برداری شده تک‌لایه با ابعاد ۳^mm ۸×۸×۴۵ به ترتیب در دماهای ۲۵، ۴۰۰، ۸۰۰ و ۱۲۰۰ درجه سانتی‌گراد تست شدند. ضریب انبساط حرارتی (CTE) پنج لایه مجزا به صورت آزاد با نرخ گرمایش ۱۰ درجه سانتی‌گراد بر دقیقه به عنوان تابعی از دما از ۲۵ تا ۱۰۰۰ درجه سانتی‌گراد با استفاده از یک آنالیزور ترمومکانیکی Perkin Elmer TMA 7 اندازه‌گیری شد.

از پایه‌های نیکلی به عنوان زیرلایه برای تست‌های استحکام چسبندگی استفاده شد و از پوشش‌های پوسته‌شده دوتایی (دوبلکس) و FGM پنج‌لایه با ضخامت ۵ میلی‌متر در تست چرخه حرارتی استفاده گردید. قبل از پاشش پلاسما، سطوح زیرلایه با استفاده از سنگ‌ریزه‌های کاربید سیلیسیم تحت عملیات ساچمه‌زنی (گریت بلاست) قرار گرفت و متعاقباً با تمیزکاری اولتراسونیک پاک‌سازی شد. ترکیب و ضخامت لایه‌های مختلف پوشش‌های دوبلکس و پوشش‌های FGM مورد استفاده در تست‌های استحکام چسبندگی در جدول ۲ نشان داده شده است.

#### جدول ۲: لایه‌های پوشش و ضخامت‌های پوشش‌های دوبلکس و FGM (Table 2 Coating layers and thicknesses)
| شماره | %100 N (میکرومتر) | %75 N + %25 Z (میکرومتر) | %50 N + %50 Z (میکرومتر) | %25 N + %75 Z (میکرومتر) | %100 Z (میکرومتر) | ضخامت کلی (میکرومتر) |
| :---: | :---: | :---: | :---: | :---: | :---: | :---: |
| ۱ (دو لایه) | ۲۰۰ | — | — | — | ۴۰۰ | ۶۰۰ |
| ۲ (سه لایه) | ۲۰۰ | — | ۲۰۰ | — | ۲۰۰ | ۶۰۰ |
| ۳ (پنج لایه) | ۱۰۰ | ۱۰۰ | ۱۰۰ | ۱۰۰ | ۲۰۰ | ۶۰۰ |
| ۴ (پنج لایه) | ۲۰۰ | ۲۰۰ | ۲۰۰ | ۲۰۰ | ۲۰۰ | ۱۰۰۰ |

*توضیح: N مخفف NiCoCrAlY و Z مخفف ZrO2 است.*

استاندارد ASTM C633-79، یعنی روش تست استحکام چسبندگی برای پوشش‌های پاشش پلاسما شده، برای اندازه‌گیری استحکام چسبندگی پوشش‌ها استفاده شد. دو پایه نیکلی استوانه‌ای شکل یکسان به عنوان یک مجموعه استفاده شدند، یکی با پوشش روی سطح و دیگری بدون پوشش. از یک چسب اپوکسی با کارایی بالا DP-460 (آمریکا) با حداکثر استحکام چسبندگی ۴۰ مگاپاسکال برای اتصال دو پایه استفاده شد. سطح پایه بدون پوشش برای افزایش استحکام چسبندگی تحت عملیات ماسه‌زنی (سندبلاست) قرار گرفت. دو پایه هم‌راستا شدند و وزنه‌ای به جرم ۴۲۰ گرم اعمال شد تا از تماس نزدیک بین دو سطح اطمینان حاصل شود. پس از ۱۲ ساعت پخت در دمای اتاق، استحکام چسبندگی (حداکثر تنشی که در آن دو پایه از هم جدا می‌شوند) با استفاده از یک دستگاه تست Instron 4302 در سرعت پیشانی ۱ میلی‌متر بر دقیقه اندازه‌گیری شد. نتایج میانگین پنج نمونه بود.

از یک دیلاتومتر دمای بالای Netzsch DIL 402 C (آلمان) که حداکثر دمای ۲۴۰۰ درجه سانتی‌گراد را با حساسیت ۱ رقم/۱.۲۵ نانومتر ارائه می‌دهد، برای اندازه‌گیری مقاومت در برابر چرخه حرارتی هر دو پوشش دوبلکس و FGM استفاده شد. پوشش‌های پوسته‌شده به ضخامت ۵ میلی‌متر (دوبلکس و FGM) به صورت چرخه‌ای در یک کوره خلاء بین دمای اتاق و ۱۳۰۰ درجه سانتی‌گراد با نرخ گرمایش و سرمایش یکسان ۵۰ کلوین بر دقیقه گرم و سرد شدند. افت یا افزایش ناگهانی در انقباض یا انبساط به عنوان تخریب چرخه حرارتی پوشش در نظر گرفته شد.

---

### ۳. ملاحظات آنالیز المان محدود - FEA (FEA considerations)
توزیع تنش پسماند پوشش‌های دوبلکس و FGM با روش المان محدود (FEM، نرم‌افزار ANSYS 5.3) تحلیل شد. محاسبات روی یک ایستگاه کاری یونیکس انجام شد. المان حرارتی-ساختاری PLANE 13 انتخاب گردید.

برای مدل‌سازی تنش پسماند پس از پاشش پلاسما، مدل مورد استفاده (نشان داده شده در شکل ۱) یک زیرلایه نیکلی استوانه‌ای شکل به قطر ۵۰ میلی‌متر و ضخامت ۱۰ میلی‌متر را نشان می‌دهد که پوششی روی سطح بالایی آن رسوب کرده است. پوشش و زیرلایه برای سادگی در این مطالعه همگن و ایزوتروپیک فرض شده‌اند. مدل تحلیلی یک جسم کاملاً الاستیک بدون تغییر شکل پلاستیک است. یک مسئله تقارن محوری برای کاهش هزینه‌های محاسباتی و زمان دستکاری داده‌ها انتخاب شده است. سه نوع پوشش NiCoCrAlY/ZrO2 (دو لایه، سه لایه و پنج لایه) با ضخامت‌های ۶۰۰ میکرومتر و ۱ میلی‌متر محاسبه می‌شوند. یک مش‌بندی ریز برای مدل‌سازی هر دو بخش پوشش و زیرلایه معرفی شده است. المان‌ها و گره‌های انواع مختلف سیستم‌های پوششی در جدول ۳ نشان داده شده است.

#### جدول ۳: المان‌ها و گره‌ها برای انواع مختلف سیستم‌های پوششی (Table 3 Elements and nodes)
| سیستم پوششی | دو لایه، ۶۰۰ میکرومتر | پنج لایه، ۶۰۰ میکرومتر | دو لایه، ۱۰۰۰ میکرومتر | سه لایه، ۱۰۰۰ میکرومتر | پنج لایه، ۱۰۰۰ میکرومتر |
| :--- | :---: | :---: | :---: | :---: | :---: |
| المان (Element) | ۱۳۰۰ | ۱۵۰۰ | ۱۳۰۰ | ۱۵۰۰ | ۱۵۰۰ |
| گره (Node) | ۱۳۷۷ | ۱۵۸۱ | ۱۳۷۷ | ۱۵۸۱ | ۱۵۸۱ |

عملیات سندبلاست معمولاً تنش‌های فشاری را روی زیرلایه ایجاد می‌کند که متعاقباً به دلیل افزایش دما در حین پاشش کاهش می‌یابند [۱۱]. تنش‌های بالای ایجاد شده در رسوب‌گذاری پودرها برای مدت زمان بسیار کوتاهی زمانی که ذرات مذاب به زیرلایه یا به سطح پوشش داده شده قبلی برخورد می‌کنند وجود دارند و بخش عمده‌ای از این تنش توسط جریان پلاستیک در یک تنش تسلیم بسیار کاهش یافته تسکین می‌یابد [۱۲]. به همین دلیل، تنش سرمایش ناگهانی (quenching stress) نسبتاً کوچک است و کل نمونه در دمای ۴۲۷ درجه سانتی‌گراد (که فرض می‌شود فرآیند پاشش در آن پایان می‌یابد) بدون تنش فرض می‌شود [۱۳]. بنابراین، تنش‌های پسماند پوشش‌های پاشش‌یافته ناشی از خنک شدن از یک دمای یکنواخت حالت پایدار ۴۲۷ درجه سانتی‌گراد به دمای اتاق (۲۵ درجه سانتی‌گراد) در نظر گرفته می‌شوند.

در آزمایش‌های چرخه حرارتی، پوشش‌های پوسته‌شده به ضخامت ۵ میلی‌متر با طول و عرض ۱۰ میلی‌متر استفاده شدند. روش تجزیه و تحلیل در صورت در نظر گرفتن تقارن پیکربندی به یک مدل متقارت محوری دو بعدی ساده می‌شود. هر دو مدل برای پوشش‌های FGM (به ضخامت ۱ میلی‌متر برای هر یک از پنج لایه) و پوشش‌های دوبلکس (۲ میلی‌متر برای پوشش پیوندی و ۳ میلی‌متر برای پوشش رویی سرامیکی) شامل ۶۲۵ المان جامد هم‌پارامتریک چهارگره‌ای و ۶۷۶ گره هستند. پوشش و زیرلایه برای سادگی ایزوتروپیک و الاستیک فرض می‌شوند. شرایط مرزی انتقال حرارت مورد استفاده برای تجزیه و تحلیل در شکل ۲ نشان داده شده است. در مقایسه با سرمایش سطح بالایی، انتقال حرارت سرمایشی سطح پایینی و سطح لبه نادیده گرفته می‌شود، زیرا تنها سطح بالایی (سطح سرامیکی) با یک فن خنک‌کننده خنک می‌شود و تحت یک انتقال حرارت جابجایی با ضریب انتقال حرارت ۱۰۰۰ وات بر متر مربع کلوین قرار می‌گیرد [۱۳]. مدل‌سازی شامل دو مرحله است. ابتدا از یک مدل حرارتی برای تعیین دما در طول نمونه در حین سرمایش استفاده می‌شود. دوم، تاریخچه‌های حرارتی حاصل به یک مدل مکانیکی منتقل می‌شوند تا تنش‌های حرارتی را هم در پوشش و هم در زیرلایه محاسبه کنند. تابش حرارتی در محاسبات در نظر گرفته نمی‌شود. تنش‌های حرارتی درون‌صفحه‌ای از طریق ساخت یک مدل پیوسته محاسبه می‌شوند. مراحل شرایط بارگذاری حرارتی به شرح زیر نشان داده شده است:

۱. محاسبه تنش‌های پسماند ناشی از سرمایش یکنواخت از دمای ساخت بدون تنش فرضی یکنواخت ۴۲۷ درجه سانتی‌گراد به دمای اتاق؛  
۲. یک آنالیز حالت پایدار برای محاسبه تنش‌های پسماند حرارتی با گرم شدن نمونه تا ۱۳۰۰ درجه سانتی‌گراد انجام می‌شود؛  
۳. یک فن خنک‌کننده روی سطح پوشش از طریق یک ضریب انتقال حرارت ۱۰۰۰ وات بر متر مربع کلوین اعمال می‌شود که منجر به توزیع دمای گذرا متفاوت در حین سرمایش می‌گردد. از این طریق، تنش‌های حرارتی گذرا ناشی از سرمایش سطحی پوشش به دست می‌آیند.

مدول الاستیک، چگالی، ضریب انبساط حرارتی، هدایت حرارتی و گرمای ویژه برای لایه‌های مختلف پوشش در دماهای مختلف به صورت تجربی برای محاسبات اندازه‌گیری شدند [۱۴]. پخش/هدایت حرارتی لایه‌های مختلف به روش فلاش لیزر به دست آمد. نتایج این خواص در جدول ۴ نشان داده شده است. نسبت‌های پواسون آلیاژ خالص پایه نیکل و ZrO2، به همراه خواص زیرلایه نیکل از مرجع [۱۵] به دست آمد. نسبت‌های پواسون لایه‌های میانی، متشکل از پوشش رویی سرامیکی و پوشش پیوندی فلزی بدون در نظر گرفتن تخلخل، می‌تواند از معادله زیر فرض شود [۲]،

$$n_0 = n_m V_m + n_c (1 - V_m)$$  *(معادله ۱)*

که در آن $n_0$، $n_c$ و $n_m$ به ترتیب نسبت پواسون لایه میانی، پوشش سرامیکی و پوشش فلزی هستند. $V_m$ نسبت حجمی فلز است. اثر تغییر نسبت پواسون بر تنش پسماند ناچیز است، بنابراین نسبت پواسون می‌تواند به عنوان یک تابع خطی از موقعیت بیان شود. اثرات تخلخل در این آنالیز المان محدود در نظر گرفته نخواهد شد.

#### جدول ۴: خواص مواد پنج لایه مجزا و زیرلایه (Table 4 Material properties of individual layers)
| ماده | دما (°C) | مدول الاستیک (Pa) | چگالی (kg/m³) | ضریب انبساط حرارتی (1/°C) | نسبت پواسون | هدایت حرارتی (W/m·K) | گرمای ویژه (J/kg·°C) |
| :--- | :---: | :---: | :---: | :---: | :---: | :---: | :---: |
| **زیرلایه نیکل** (Ni Substrate) | ۲۵ | $207 	imes 10^9$ | ۸۸۸۰ | $1.27 	imes 10^{-5}$ | ۰.۳۱۲ | ۹۰.۵ | ۴۶۱ |
| | ۴۰۰ | $182 	imes 10^9$ | ۸۸۸۰ | $1.64 	imes 10^{-5}$ | ۰.۳۱۲ | ۶۵.۳ | ۴۶۰ |
| | ۸۰۰ | $150 	imes 10^9$ | ۸۸۸۰ | — | ۰.۳۱۲ | ۷۳.۹ | ۴۶۰ |
| **NiCoCrAlY** | ۲۵ | $225 	imes 10^9$ | ۷۳۲۰ | $1.4 	imes 10^{-5}$ | ۰.۳ | ۴.۳ | ۵۰۱ |
| | ۴۰۰ | $186 	imes 10^9$ | ۷۳۲۰ | $2.4 	imes 10^{-5}$ | ۰.۳ | ۶.۴ | ۵۹۲ |
| | ۸۰۰ | $147 	imes 10^9$ | ۷۳۲۰ | $4.7 	imes 10^{-5}$ | ۰.۳ | ۱۰.۲ | ۷۸۱ |
| | ۱۲۰۰ | $90 	imes 10^9$ | ۷۳۲۰ | $7.1 	imes 10^{-5}$ | ۰.۳ | ۱۶.۱ | ۷۶۴ |
| **25% ZrO2** | ۲۵ | $187 	imes 10^9$ | ۶۹۶۰ | $1.2 	imes 10^{-5}$ | ۰.۲۸۷۵ | ۳.۳ | ۵۳۵ |
| | ۴۰۰ | $193 	imes 10^9$ | ۶۹۶۰ | $1.91 	imes 10^{-5}$ | ۰.۲۸۷۵ | ۳.۵ | ۶۷۲ |
| | ۸۰۰ | $141 	imes 10^9$ | ۶۹۶۰ | $3.65 	imes 10^{-5}$ | ۰.۲۸۷۵ | ۳.۷ | ۷۲۵ |
| | ۱۲۰۰ | $76 	imes 10^9$ | ۶۹۶۰ | $6.4 	imes 10^{-5}$ | ۰.۲۸۷۵ | ۶.۲ | ۷۴۳ |
| **50% ZrO2** | ۲۵ | $158 	imes 10^9$ | ۶۶۲۶ | $1.1 	imes 10^{-5}$ | ۰.۲۷۵ | ۳.۱ | ۵۱۷ |
| | ۴۰۰ | $146 	imes 10^9$ | ۶۶۲۶ | $1.9 	imes 10^{-5}$ | ۰.۲۷۵ | ۳.۸ | ۶۲۱ |
| | ۸۰۰ | $89 	imes 10^9$ | ۶۶۲۶ | $3.5 	imes 10^{-5}$ | ۰.۲۷۵ | ۵.۶ | ۶۸۹ |
| | ۱۲۰۰ | $61 	imes 10^9$ | ۶۶۲۶ | $5.2 	imes 10^{-5}$ | ۰.۲۷۵ | ۸.۵ | ۷۱۹ |
| **75% ZrO2** | ۲۵ | $105 	imes 10^9$ | ۶۲۰۸ | $9.11 	imes 10^{-6}$ | ۰.۲۶۲۵ | ۲.۷ | ۵۱۹ |
| | ۴۰۰ | $119 	imes 10^9$ | ۶۲۰۸ | $1.51 	imes 10^{-5}$ | ۰.۲۶۲۵ | ۳.۰ | ۶۲۹ |
| | ۸۰۰ | $93 	imes 10^9$ | ۶۲۰۸ | $2.96 	imes 10^{-5}$ | ۰.۲۶۲۵ | ۳.۹ | ۷۱۶ |
| | ۱۲۰۰ | $52 	imes 10^9$ | ۶۲۰۸ | $3.96 	imes 10^{-5}$ | ۰.۲۶۲۵ | ۵.۱ | ۷۳۴ |
| **100% ZrO2** | ۲۵ | $53 	imes 10^9$ | ۶۰۳۷ | $7.2 	imes 10^{-6}$ | ۰.۲۵ | ۱.۵ | ۵۰۰ |
| | ۴۰۰ | $52 	imes 10^9$ | ۶۰۳۷ | $9.4 	imes 10^{-6}$ | ۰.۲۵ | ۱.۲ | ۵۷۶ |
| | ۸۰۰ | $46 	imes 10^9$ | ۶۰۳۷ | $1.6 	imes 10^{-5}$ | ۰.۲۵ | ۱.۲ | ۶۳۷ |
| | ۱۲۰۰ | $48 	imes 10^9$ | ۶۰۳۷ | $2.2 	imes 10^{-5}$ | ۰.۲۵ | ۱.۱ | ۶۵۶ |

---

### ۴. نتایج و بحث‌ها (Results and discussions)

#### ۴.۱. مشخصه‌سازی پوشش‌های FGM (Characterization of FGM coatings)
شکل ۳ ضریب انبساط حرارتی (CTE) لایه‌های مجزای پوشش FGM از جنس NiCoCrAlY/ZrO2 را به عنوان تابعی از دما از ۲۵ تا ۱۰۰۰ درجه سانتی‌گراد نشان می‌دهد. همان‌طور که در شکل ۳ مشاهده می‌شود، CTE با افزایش دما افزایش می‌یابد و به طور تدریجی در طول پنج لایه مجزای پوشش FGM تغییر می‌کند. تفاوت معنی‌داری در مقدار CTE بین لایه ZrO2 و لایه NiCoCrAlY وجود دارد و این تفاوت با افزایش دما به طور قابل‌توجهی افزایش می‌یابد.

شکل ۴ تغییرات مدول الاستیک پنج لایه مجزا از پوشش FGM را با افزایش دما نشان می‌دهد. مشاهده می‌شود که مدول الاستیک لایه‌های مختلف با افزایش دما به همان نسبت کاهش می‌یابد. کاهش شدیدی در مدول الاستیک لایه NiCoCrAlY با افزایش دما وجود دارد در حالی که تغییر کمی در مدول الاستیک با افزایش دما برای لایه ZrO2 دیده می‌شود. مدول الاستیک با افزایش محتوای ZrO2 کاهش می‌یابد. از توزیع‌های ریزسختی پوشش FGM و پوشش دوبلکس نشان داده شده در شکل ۵، همچنین می‌توان مشاهده کرد که ریزسختی به طور تدریجی در طول پوشش FGM پنج‌لایه تغییر می‌کند، در حالی که تفاوت ریزسختی قابل‌توجهی بین لایه‌های NiCoCrAlY و ZrO2 برای پوشش دوبلکس وجود دارد.

شکل ۶(الف) و (ب) به ترتیب تصاویر مقطع عرضی پوشش FGM و پوشش دوبلکس را نشان می‌دهند. از شکل ۶(الف) می‌توان مشاهده کرد که NiCoCrAlY به طور تدریجی الگوی توزیع خود را از الگوی لایه‌ای (lamellar) به الگوی پراکنده از لایه NiCoCrAlY به لایه ZrO2 تغییر می‌دهد و لایه ZrO2 نیز به طور تدریجی تغییر می‌کند. هیچ واسط مشخصی بین دو لایه مجاور مشاهده نمی‌شود. توزیع گرادیانی دو فاز در پوشش می‌تواند به طور قابل‌توجهی تنش حرارتی بالای ایجاد شده به دلیل تفاوت‌های شدید در ضریب انبساط حرارتی و مدول الاستیک بین دو فاز NiCoCrAlY و ZrO2 را کاهش دهد. برای پوشش دوبلکس همان‌طور که در شکل ۶(ب) نشان داده شده است، یک مرز متمایز بین لایه متخلخل ZrO2 و لایه متراکم NiCoCrAlY وجود دارد. به دلیل تفاوت‌های زیاد در مدول الاستیک، ضریب انبساط حرارتی و سختی بین دو لایه در پوشش دوبلکس، تنش‌های حرارتی و مکانیکی بزرگی در واسط دو لایه در حین بارگذاری حرارتی و مکانیکی ایجاد خواهد شد. این تنش‌های حرارتی بزرگ هستند که باعث تخریب استحکام چسبندگی و پوسته‌شدن یا ترک‌خوردگی پوشش دوبلکس می‌شوند.

#### ۴.۲. توزیع تنش پسماند در پوشش‌های مدرج و دوتایی پاشش‌یافته (Residual stress distribution)

##### ۴.۲.۱. پوشش FGM پنج‌لایه (Five-layer FGM coating)
شکل ۷ توزیع تنش شعاعی در سطح و واسط‌های پوشش را نشان می‌دهد که در امتداد شعاع پوشش پس از خنک شدن از دمای پاشش ۴۲۷ درجه سانتی‌گراد به دمای اتاق ترسیم شده است. مشاهده می‌شود که سطح معمولاً تحت تنش فشاری است و تنش‌های فشاری به تدریج با افزایش فاصله از سطح به سمت واسط پوشش/زیرلایه به تنش‌های کششی تغییر می‌یابند [۱۶، ۱۷]. در سطح و واسط‌های ۰٪ نیکل/۲۵٪ نیکل، ۲۵٪ نیکل/۵۰٪ نیکل و ۵۰٪ نیکل/۷۵٪ نیکل، تنش‌های شعاعی فشاری باقی می‌مانند. تنش‌های فشاری به طور ناگهانی در نزدیکی لبه نمونه کاهش می‌یابند. در واسط پوشش و زیرلایه و واسط لایه ۱۰۰٪ NiCoCrAlY و لایه ۷۵٪ NiCoCrAlY، تنش‌ها کششی هستند و حداکثر تنش کششی ۴۰ مگاپاسکال در نزدیکی لبه نمونه است. تنش‌های شعاعی بزرگ در سطح پوشش ممکن است باعث ایجاد ترک سطحی شود.

شکل ۸(الف) یک کانتور نمونه از توزیع تنش محوری برای پوشش پنج‌لایه را نشان می‌دهد. تنش کششی بزرگی در نزدیکی لبه نمونه و در واسط نمونه ایجاد می‌شود و باعث پوسته‌شدن پوشش خواهد شد [۱۸]. این تنش کششی با افزایش فاصله از لبه نمونه به طور قابل‌توجهی کاهش می‌یابد. یک تنش فشاری در داخل پوشش نزدیک به این تنش کششی بزرگ وجود دارد، همان‌طور که در شکل ۸(الف) نشان داده شده است. شکل ۸(ب) توزیع تنش‌های محوری در واسط‌ها را نشان می‌دهد. حداکثر تنش محوری کششی ۴۹ مگاپاسکال بین واسط در لبه نمونه به دست می‌آید. تنش‌های محوری با افزایش فاصله از لبه به سرعت کاهش می‌یابند. این تمرکز تنش بزرگ در نزدیکی واسط و لبه نمونه می‌تواند باعث پوسته‌شدن پوشش شود.

شکل ۹(الف) کانتور توزیع تنش برشی را برای پوشش FGM پنج‌لایه نشان می‌دهد. تنش‌های برشی بزرگ واسط با ترک واسط مرتبط هستند. حداکثر تنش (۱۴- مگاپاسکال) در نزدیکی لبه در لایه ۵۰٪ NiCoCrAlY پوشش به دست می‌آید، همان‌طور که در شکل ۹(الف) قابل مشاهده است. با افزایش فاصله از لبه به سمت مرکز، تنش‌ها کاهش می‌یابند. توزیع تنش برشی در واسط‌ها در امتداد شعاع در شکل ۹(ب) نشان داده شده است. تنش‌های برشی تمرکز تنش قابل‌توجهی را در لبه نمونه یا نزدیک به آن نشان می‌دهند. تمرکز تنش در نزدیکی لبه ممکن است باعث پوسته‌شدن پوشش شود.

##### ۴.۲.۲. اثر تعداد لایه‌ها برای پوشش‌های FGM و دوتایی با ضخامت یکسان (Effect of the number of layers)
شکل ۱۰(الف)-(ج) حداکثر تنش شعاعی، تنش محوری و تنش برشی را در پوشش دوبلکس دو لایه به ضخامت ۱ میلی‌متر به همراه پوشش‌های FGM سه لایه و پنج لایه با ضخامت یکسان نشان می‌دهد. همان‌طور که در شکل ۱۰ مشاهده می‌شود، بیشترین تنش‌های پسماند در پوشش دوبلکس به دست می‌آیند. تنش‌های پسماند ایجاد شده پس از فرآیند پاشش پلاسما را می‌توان با اعمال پوشش‌های FGM سه لایه و پنج لایه تسکین داد. برای دو نوع پوشش FGM، تنش‌های پسماند ایجاد شده در پوشش FGM پنج‌لایه در مقایسه با پوشش FGM سه‌لایه به دلیل ناسازگاری کمتر انبساط حرارتی، نسبتاً کمتر است. حداکثر تنش شعاعی برای پوشش FGM پنج‌لایه در مقایسه با پوشش دوبلکس ۸ مگاپاسکال کاهش می‌یابد، در حالی که حداکثر تنش محوری و تنش برشی به ترتیب ۲۳ و ۱۶ مگاپاسکال کاهش می‌یابند. حداکثر تنش شعاعی هر سه نوع پوشش در سطح پوشش قرار دارد. حداکثر تنش محوری بالای پوشش پیوندی و تنش برشی زیر لایه ZrO2 است که ممکن است ترک واسط ایجاد کند. از تحلیل فوق، پوشش FGM پنج‌لایه کمترین تنش‌ها را در مقایسه با پوشش دوبلکس و پوشش‌های FGM سه‌لایه دارد. نتایج تنش شعاعی، تنش محوری و تنش برشی همگی کمترین مقدار را برای پوشش FGM پنج‌لایه نشان می‌دهند.

##### ۴.۲.۳. اثر ضخامت پوشش (Effect of coating thickness)
برای پوشش‌های FGM پنج‌لایه با ضخامت ۶۰۰ میکرومتر و ۱ میلی‌متر، توزیع تنش‌های پسماند تقریباً یکسان است اما تمرکز تنش برای پوشش به ضخامت ۱ میلی‌متر شدیدتر می‌شود. حداکثر تنش شعاعی، تنش محوری و تنش برشی برای پوشش FGM با ضخامت ۶۰۰ میکرومتر در مقایسه با پوشش با ضخامت ۱ میلی‌متر به ترتیب ۶، ۱۴ و ۷ مگاپاسکال کاهش می‌یابد. اثر ضخامت بر تنش‌ها در پوشش‌های دوبلکس تقریباً مشابه اثر آن در پوشش‌های FGM است. هر چه پوشش ضخیم‌تر باشد، تنش‌های پسماند در پوشش بزرگتر است [۱۹].

#### ۴.۳. استحکام چسبندگی (Bond strength)
استحکام چسبندگی پوشش‌های FGM (با لایه‌های مختلف اما ضخامت یکسان) تهیه شده به روش پاشش پلاسمای دستی در شکل ۱۱ نشان داده شده است. پوشش FGM پنج‌لایه NiCoCrAlY/ZrO2 دارای بیشترین استحکام چسبندگی (۱۳ مگاپاسکال) است، در حالی که پوشش دوبلکس کمترین استحکام چسبندگی (۵.۴۶ مگاپاسکال) را نشان می‌دهد. با افزایش تعداد لایه‌های میانی، استحکام چسبندگی پوشش با همان ضخامت افزایش می‌یابد.

نتایج حاصل از آنالیز المان محدود نشان داده شده در شکل ۱۰ می‌تواند برای توضیح این نتایج تجربی مورد استفاده قرار گیرد. همان‌طور که در شکل ۱۰ مشاهده می‌شود، تنش شعاعی، تنش محوری و تنش برشی در پوشش‌های دوبلکس بسیار بالا هستند. این تنش‌های بالا هستند که باعث پوسته‌شدن، ترک‌خوردگی و لایه‌لایه شدن پوشش دوبلکس می‌شوند. تنش‌های پسماند تولید شده پس از فرآیند پاشش پلاسما را می‌توان به طور قابل‌توجهی با کاربرد پوشش‌های FGM سه لایه و پنج لایه تسکین داد، همان‌طور که در شکل ۱۰ مشاهده می‌شود. تنش‌های پسماند ایجاد شده در پوشش FGM پنج‌لایه در مقایسه با پوشش FGM سه‌لایه نسبتاً کمتر است، که می‌تواند برای توضیح استحکام چسبندگی نسبتاً بالای پوشش‌های FGM پنج‌لایه مورد استفاده قرار گیرد.

مشاهده می‌شود که استحکام چسبندگی با افزایش ضخامت پوشش کاهش می‌یابد، همان‌طور که در جدول ۵ نشان داده شده است. یک دلیل این است که هر چه ضخامت پوشش بیشتر باشد، تنش‌های پسماند حرارتی بزرگتر خواهند بود و این امر باعث کاهش استحکام چسبندگی می‌شود. در مقایسه با تنش‌های شعاعی، تنش‌های محوری و همچنین تنش‌های برشی پوشش‌های FGM پنج‌لایه با ضخامت ۶۰۰ میکرومتر، تمرکز تنش برای پوشش به ضخامت ۱ میلی‌متر شدیدتر است. برای پوشش دوبلکس، همچنین مشخص شده است که هر چه پوشش ضخیم‌تر باشد، تنش‌های پسماند در پوشش بزرگتر است. با این حال، در مقایسه با پوشش FGM با همان ضخامت، پوشش دوبلکس مقدار تنش پسماند بسیار بالاتری را نشان می‌دهد. دلیل دیگر این است که با افزایش ضخامت پوشش، عیوبی مانند حفره‌های بین‌صفحه‌ای، تخلخل‌ها، ترک‌ها، ذرات ذوب‌نشده و پیوند ناقص بین لایه‌ها افزایش می‌یابند و این موارد برای چسبندگی و انسجام پوشش پاشش‌یافته مضر هستند.

#### جدول ۵: استحکام چسبندگی پوشش FGM پنج‌لایه با ضخامت‌های مختلف (Table 5 Bond strength)
| ضخامت (میلی‌متر) | استحکام چسبندگی (مگاپاسکال) |
| :---: | :---: |
| ۰.۶ | ۱۳.۰۰۰ |
| ۱.۰ | ۶.۹۷۹ |

#### ۴.۴. تنش پسماند و مقاومت در برابر چرخه حرارتی (Residual stress and thermal cycling resistance)

##### ۴.۴.۱. نتایج آنالیز المان محدود (Finite element analysis results)
آنالیز المان محدود چرخه حرارتی بر تنش‌های حرارتی شبیه‌سازی‌شده در طول دوره سرمایش یک چرخه حرارتی از دمای اتاق تا ۱۳۰۰ درجه سانتی‌گراد متمرکز است. توزیع‌ها و تغییرات تنش شعاعی، تنش محوری و تنش برشی در طول این دوره سرمایش برای پوشش‌های FGM و دوبلکس مقایسه شدند.

شکل ۱۲(الف) توزیع حداکثر تنش شعاعی (در سطح لایه ZrO2) را در حین سرمایش برای پوشش دوبلکس و پوشش FGM در زمان‌های مختلف نشان می‌دهد. پوشش دوبلکس تنش‌های شعاعی بزرگتری نسبت به پوشش FGM دارد که نشان می‌دهد پوشش دوبلکس در طول چرخه حرارتی بیشتر از پوشش FGM مستعد ترک‌خوردگی سطحی است. تنش شعاعی برای پوشش‌های FGM پس از ۵ ثانیه به حداکثر مقدار ۱۲۷ مگاپاسکال می‌رسد، سپس با افزایش مدت زمان سرمایش کاهش می‌یابد. این پدیده به این دلیل است که در طول چرخه حرارتی، زمانی که هوای خنک به سطح پوشش شوک وارد می‌کند، پوشش سطحی به شدت منقبض می‌شود تا تنش کششی حداکثر گذرا در سطح پوشش ایجاد گردد. این تنش کششی حداکثر گذرا باعث ایجاد ترک‌های متعامد در سطح پوشش می‌شود [۲۰]. ترک‌های متعامد ممکن است در پوشش رویی سرامیکی باز شوند و به دلیل تنش‌های کششی در حین سرمایش رشد کنند [۲۱، ۲۲]. با افزایش مدت زمان سرمایش، تفاوت‌های دما برای هر دو پوشش دوبلکس و پوشش FGM کاهش می‌یابد و بنابراین تنش‌های حرارتی به تدریج کاهش می‌یابند.

شکل ۱۲(ب) و (ج) حداکثر تنش محوری کششی و تنش برشی کششی را در حین سرمایش برای پوشش‌های دوبلکس و FGM نشان می‌دهد. همان‌طور که انتظار می‌رفت، پوشش FGM تنش‌های محوری و تنش‌های برشی کمتری دارد و این پدیده نشان می‌دهد که پوشش دوبلکس به راحتی در طول فرآیند سرمایش چرخه حرارتی پوسته می‌شود. حداکثر تنش‌های محوری و برشی کششی پس از ۱۰ ثانیه از دوره سرمایش برای هر دو پوشش FGM و پوشش دوبلکس به دست می‌آید. این تنش کششی گذرا بالا باعث ایجاد ترک‌های واسط و پوسته‌شدن پوشش‌ها می‌شود. با افزایش مدت زمان سرمایش، تنش‌های پسماند به تدریج کاهش می‌یابند، همان‌طور که در شکل ۱۲(ب) و (ج) نشان داده شده است.

##### ۴.۴.۲. مقاومت در برابر چرخه حرارتی (Thermal cycling resistance)
پوشش‌های دوبلکس و FGM با ضخامت ۵ میلی‌متر به صورت چرخه‌ای بین دمای اتاق و ۱۳۰۰ درجه سانتی‌گراد گرم و سرد شدند. افزایش ناگهانی در انبساط (دیلاتاسیون) به عنوان مکانیزم تخریب در زمان تخریب پوشش‌ها تحت چرخه حرارتی در نظر گرفته شد. نتایج چرخه حرارتی پوشش دوبلکس و پوشش FGM پنج‌لایه در جدول ۶ نشان داده شده است. مشاهده می‌شود که مقاومت پوشش FGM در برابر چرخه حرارتی بسیار بهتر از پوشش دوبلکس است.

عملکرد پوشش‌های پاشش پلاسما شده در طول چرخه حرارتی به طور مستقیم با ایجاد ترک‌های خستگی حرارتی ناشی از نقش تنش پسماند حرارتی در پوشش‌ها مرتبط است. با توجه به نتایج آنالیز المان محدود نشان داده شده در شکل ۱۲، پوشش دوبلکس دارای تنش شعاعی بالاتری نسبت به پوشش FGM است که نشان می‌دهد پوشش دوبلکس در طول چرخه حرارتی بیشتر از پوشش FGM مستعد ترک‌خوردگی سطحی است. همچنین تنش‌های محوری و برشی کمتر در پوشش FGM نشان می‌دهد که پوشش دوبلکس در طول فرآیند سرمایش چرخه حرارتی به راحتی پوسته می‌شود. به طور خلاصه، دلیل بهبود مقاومت در برابر چرخه حرارتی برای پوشش FGM را می‌توان به کاهش چشمگیر تنش‌های پسماند و افزایش استحکام انسجامی (cohesive strength) نسبت داد.

#### جدول ۶: مقاومت در برابر چرخه حرارتی پوشش‌های دوبلکس و FGM (Table 6 Thermal cycling resistance)
| نوع پوشش | مقاومت در برابر چرخه حرارتی (تعداد چرخه‌ها) |
| :--- | :---: |
| **FGM پنج‌لایه** | ۹۰ |
| **دوبلکس** (Duplex) | ۱۵ |

---

### ۵. نتیجه‌گیری‌ها (Conclusions)
۱. مشخص شد ریزساختار، ریزسختی، مدول الاستیک، ضریب انبساط حرارتی و هدایت/پخش حرارتی به طور تدریجی در پوشش FGM پنج‌لایه تغییر می‌کنند.  
۲. برای پوشش FGM پنج‌لایه پاشش‌یافته به ضخامت ۱ میلی‌متر، حداکثر تنش شعاعی فشاری (۷۲- مگاپاسکال) در سطح نمونه یا نزدیک آن یافت می‌شود، جایی که ممکن است ترک‌خوردگی سطحی ایجاد شود. حداکثر تنش محوری (۴۹ مگاپاسکال) در لبه نمونه است، جایی که ممکن است پوسته‌شدن رخ دهد. حداکثر تنش برشی (۱۴- مگاپاسکال) نیز در لبه یا نزدیک به آن است.  
۳. با افزایش تعداد لایه‌ها با ضخامت یکسان پوشش‌ها، استحکام چسبندگی پوشش‌ها افزایش می‌یابد. استحکام چسبندگی پوشش FGM پاشش‌یافته به دلیل کاهش چشمگیر تنش‌های پسماند حرارتی، دو برابر بیشتر از پوشش دوبلکس است. پوشش دوبلکس به دلیل ناسازگاری ضریب انبساط حرارتی بین لایه‌های ZrO2 و NiCoCrAlY مستعد ترک‌خوردگی و لایه‌لایه شدن است. می‌توان تأیید کرد که تمرکز تنش در پوشش با استفاده از توزیع مدرج عملکردی پوشش کاهش می‌یابد. پوشش مدرج پنج‌لایه یک طراحی امکان‌پذیر است زیرا معماری آن می‌تواند از شروع ترک پوشش جلوگیری کند.  
۴. با افزایش ضخامت پوشش، استحکام چسبندگی کاهش می‌یابد که این امر می‌تواند به تنش‌های پسماند بالاتر و افزایش عیوب در پوشش ضخیم‌تر نسبت داده شود.  
۵. در طول چرخه حرارتی، ترک‌های سطحی و ترک‌های واسط پوشش معمولاً توسط تنش کششی گذرا ایجاد می‌شوند که در شروع فرآیند سرمایش در بزرگترین مقدار خود است. عمر چرخه حرارتی پوشش FGM پنج‌لایه پنج برابر بیشتر از پوشش دوبلکس است که این موضوع می‌تواند از نتایج المان محدود (FEA) نشان داده شود.

---

### تقدیر و تشکر (Acknowledgements)
نویسندگان مایلند از حمایت دانشکده مهندسی مکانیک و تولید، دانشگاه فناوری نانیانگ، سنگاپور در قالب گرنت‌های پژوهشی RP 56/92 و RG 25/96 تشکر و قدردانی نمایند.

---

### مراجع (References)
*(طبق درخواست کاربر، بخش مراجع انتهای مقاله ترجمه نشده است)*
